Repository: aspuru-guzik-group/long-acting-injectables

# long-acting-injectables

Data and code used for the resaerch article titled "Machine Learning Models to Accelerate the Design of Polymeric Long-Acting Injectables".

There are directories for (i) few-shot models and (ii) zero-shot models.

The few-shot models directory conatins the datafile used to train these models (Dataset_17_feat) as various files types (xlsx, csv, and tsv).
The zero-shot models directory conatins the datafile used to train these models (Dataset_14_feat) as various files types (xlsx, csv, and tsv).

Each directory contains a python class (NESTED_CV_) that is called for the nested cross-validation of either the few-shot or zero-shot machine learning models. This class is called to train all of the machine learning models in this study (except for the neural networks). Once implemented a 10-fold nested cross-validation is conducted on the specified model. The results of this nested cross-validation are stored in a sub-directory (NESTED_CV_RESULTS) as a pickle file (.pkl). The best model hyperparamater configuration is stored in a sub-directory (Trained_models) as a pickle file (.pkl). 

Each directory also contains the python scripts used for (i) preliminary model evaluation, (ii) refinement and re-training of the "best" model, and (iii) to call the trained model to make predictions.

Each directory also contains all of the codes necessary to replicate the figures used in the research article (e.g., Figure_1, Figure_2, etc.). There is an additional sub-directory (Figures) that stores all of the figures generated using these python scripts.

Link to preprint: https://doi.org/10.26434/chemrxiv-2021-mxrxw-v2

File: Data/LOGO_CV/Training_data_LOGO_CV.csv (part 1 of 7)
DP_Group,LA/GA,Polymer_MW,CL Ratio,Drug_Tm,Drug_Pka,Initial D/M ratio,DLC,SA-V,SE,Drug_Mw,Drug_TPSA,Drug_NHA,Drug_LogP,Time,Release
5-FU-PLGA,1,104000,0,282.5,7.76,0.8,0.347,76.72634271,0,130.078,65.72,5,-0.7977,0.260639,0.066493
5-FU-PLGA,1,104000,0,282.5,7.76,0.8,0.347,76.72634271,0,130.078,65.72,5,-0.7977,1.05983,0.402908
5-FU-PLGA,1,104000,0,282.5,7.76,0.8,0.347,76.72634271,0,130.078,65.72,5,-0.7977,2.08982,0.569291
5-FU-PLGA,1,104000,0,282.5,7.76,0.8,0.347,76.72634271,0,130.078,65.72,5,-0.7977,3.11353,0.685878
5-FU-PLGA,1,104000,0,282.5,7.76,0.8,0.347,76.72634271,0,130.078,65.72,5,-0.7977,4.13201,0.760969
5-FU-PLGA,1,104000,0,282.5,7.76,0.8,0.347,76.72634271,0,130.078,65.72,5,-0.7977,5.08481,0.815287
5-FU-PLGA,1,104000,0,282.5,7.76,0.8,0.347,76.72634271,0,130.078,65.72,5,-0.7977,6.09753,0.844733
5-FU-PLGA,1,104000,0,282.5,7.76,0.8,0.347,76.72634271,0,130.078,65.72,5,-0.7977,7.17071,0.853456
5-FU-PLGA,1,104000,0,282.5,7.76,0.8,0.347,76.72634271,0,130.078,65.72,5,-0.7977,8.11722,0.85798
5-FU-PLGA,1,104000,0,282.5,7.76,0.8,0.347,76.72634271,0,130.078,65.72,5,-0.7977,9.13099,0.895725
5-FU-PLGA,1,104000,0,282.5,7.76,0.8,0.347,76.72634271,0,130.078,65.72,5,-0.7977,10.1401,0.896123
5-FU-PLGA,1,104000,0,282.5,7.76,0.8,0.347,76.72634271,0,130.078,65.72,5,-0.7977,11.0871,0.904796
5-FU-PLGA,1,104000,0,282.5,7.76,0.8,0.347,76.72634271,0,130.078,65.72,5,-0.7977,12.1629,0.934267
5-FU-PLGA,1,104000,0,282.5,7.76,0.8,0.347,76.72634271,0,130.078,65.72,5,-0.7977,13.1078,0.926342
5-FU-PLGA,1,104000,0,282.5,7.76,0.8,0.347,76.72634271,0,130.078,65.72,5,-0.7977,14.1179,0.93504
5-FU-PLGA,1,104000,0,282.5,7.76,0.8,0.347,76.72634271,0,130.078,65.72,5,-0.7977,15.1911,0.943763
5-FU-PLGA,1,104000,0,282.5,7.76,0.8,0.347,76.72634271,0,130.078,65.72,5,-0.7977,16.1381,0.952436
5-FU-PLGA,1,104000,0,282.5,7.76,0.8,0.347,76.72634271,0,130.078,65.72,5,-0.7977,17.338,0.965358
5-FU-PLGA,1,104000,0,282.5,7.76,0.8,0.319,92.16589862,0,130.078,65.72,5,-0.7977,0.194432,0.490448
5-FU-PLGA,1,104000,0,282.5,7.76,0.8,0.319,92.16589862,0,130.078,65.72,5,-0.7977,2.07988,0.594587
5-FU-PLGA,1,104000,0,282.5,7.76,0.8,0.319,92.16589862,0,130.078,65.72,5,-0.7977,3.10202,0.648905
5-FU-PLGA,1,104000,0,282.5,7.76,0.8,0.319,92.16589862,0,130.078,65.72,5,-0.7977,4.05482,0.674226
5-FU-PLGA,1,104000,0,282.5,7.76,0.8,0.319,92.16589862,0,130.078,65.72,5,-0.7977,5.13008,0.703672
5-FU-PLGA,1,104000,0,282.5,7.76,0.8,0.319,92.16589862,0,130.078,65.72,5,-0.7977,6.14281,0.720644
5-FU-PLGA,1,104000,0,282.5,7.76,0.8,0.319,92.16589862,0,130.078,65.72,5,-0.7977,7.09089,0.729342
5-FU-PLGA,1,104000,0,282.5,7.76,0.8,0.319,92.16589862,0,130.078,65.72,5,-0.7977,8.101,0.771237
5-FU-PLGA,1,104000,0,282.5,7.76,0.8,0.319,92.16589862,0,130.078,65.72,5,-0.7977,9.11529,0.77991
5-FU-PLGA,1,104000,0,282.5,7.76,0.8,0.319,92.16589862,0,130.078,65.72,5,-0.7977,10.0623,0.796907
5-FU-PLGA,1,104000,0,282.5,7.76,0.8,0.319,92.16589862,0,130.078,65.72,5,-0.7977,11.0735,0.830527
5-FU-PLGA,1,104000,0,282.5,7.76,0.8,0.319,92.16589862,0,130.078,65.72,5,-0.7977,12.1498,0.830901
5-FU-PLGA,1,104000,0,282.5,7.76,0.8,0.319,92.16589862,0,130.078,65.72,5,-0.7977,13.0958,0.856198
5-FU-PLGA,1,104000,0,282.5,7.76,0.8,0.319,92.16589862,0,130.078,65.72,5,-0.7977,14.108,0.869095
5-FU-PLGA,1,104000,0,282.5,7.76,0.8,0.319,92.16589862,0,130.078,65.72,5,-0.7977,15.2448,0.881918
5-FU-PLGA,1,104000,0,282.5,7.76,0.8,0.319,92.16589862,0,130.078,65.72,5,-0.7977,16.1923,0.928012
5-FU-PLGA,1,104000,0,282.5,7.76,0.8,0.319,92.16589862,0,130.078,65.72,5,-0.7977,17.3333,0.969806
5-FU-PLGA,1,104000,0,282.5,7.76,0.8,0.319,92.16589862,0,130.078,65.72,5,-0.7977,18.0953,1.00345
5-FU-PLGA,1,104000,0,282.5,7.76,0.8,0.319,92.16589862,0,130.078,65.72,5,-0.7977,19.2347,1.00345
5-FU-PLGA,1,104000,0,282.5,7.76,0.8,0.268,117.8781925,0,130.078,65.72,5,-0.7977,0.325275,0.0789667
5-FU-PLGA,1,104000,0,282.5,7.76,0.8,0.268,117.8781925,0,130.078,65.72,5,-0.7977,1.04256,0.265972
5-FU-PLGA,1,104000,0,282.5,7.76,0.8,0.268,117.8781925,0,130.078,65.72,5,-0.7977,7.07676,0.608606
5-FU-PLGA,1,104000,0,282.5,7.76,0.8,0.268,117.8781925,0,130.078,65.72,5,-0.7977,8.08844,0.629752
5-FU-PLGA,1,104000,0,282.5,7.76,0.8,0.268,117.8781925,0,130.078,65.72,5,-0.7977,9.03966,0.671622
5-FU-PLGA,1,104000,0,282.5,7.76,0.8,0.268,117.8781925,0,130.078,65.72,5,-0.7977,10.1139,0.688644
5-FU-PLGA,1,104000,0,282.5,7.76,0.8,0.268,117.8781925,0,130.078,65.72,5,-0.7977,12.0757,0.743361
5-FU-PLGA,1,104000,0,282.5,7.76,0.8,0.268,117.8781925,0,130.078,65.72,5,-0.7977,16.1214,0.819649
5-FU-PLGA,1,104000,0,282.5,7.76,0.8,0.268,117.8781925,0,130.078,65.72,5,-0.7977,17.2603,0.849145
5-FU-PLGA,1,104000,0,282.5,7.76,0.8,0.268,117.8781925,0,130.078,65.72,5,-0.7977,18.1474,0.88269
5-FU-PLGA,1,104000,0,282.5,7.76,0.8,0.268,117.8781925,0,130.078,65.72,5,-0.7977,19.2258,0.932909
5-FU-PLGA,1,104000,0,282.5,7.76,0.8,0.268,117.8781925,0,130.078,65.72,5,-0.7977,20.1139,0.974754
5-FU-PLGA,1,104000,0,282.5,7.76,0.8,0.268,117.8781925,0,130.078,65.72,5,-0.7977,21.1267,1.0042
5-FU-PLGA,1,104000,0,282.5,7.76,0.8,0.24,152.6717557,0,130.078,65.72,5,-0.7977,0.196002,0.0540194
5-FU-PLGA,1,104000,0,282.5,7.76,0.8,0.24,152.6717557,0,130.078,65.72,5,-0.7977,0.332602,0.137061
5-FU-PLGA,1,104000,0,282.5,7.76,0.8,0.24,152.6717557,0,130.078,65.72,5,-0.7977,1.10928,0.295044
5-FU-PLGA,1,104000,0,282.5,7.76,0.8,0.24,152.6717557,0,130.078,65.72,5,-0.7977,2.0736,0.440653
5-FU-PLGA,1,104000,0,282.5,7.76,0.8,0.24,152.6717557,0,130.078,65.72,5,-0.7977,3.1541,0.50747
5-FU-PLGA,1,104000,0,282.5,7.76,0.8,0.24,152.6717557,0,130.078,65.72,5,-0.7977,4.10637,0.557639
5-FU-PLGA,1,104000,0,282.5,7.76,0.8,0.24,152.6717557,0,130.078,65.72,5,-0.7977,4.99191,0.578736
5-FU-PLGA,1,104000,0,282.5,7.76,0.8,0.24,152.6717557,0,130.078,65.72,5,-0.7977,6.06927,0.620656
5-FU-PLGA,1,104000,0,282.5,7.76,0.8,0.24,152.6717557,0,130.078,65.72,5,-0.7977,7.07885,0.625204
5-FU-PLGA,1,104000,0,282.5,7.76,0.8,0.24,152.6717557,0,130.078,65.72,5,-0.7977,8.09053,0.646351
5-FU-PLGA,1,104000,0,282.5,7.76,0.8,0.24,152.6717557,0,130.078,65.72,5,-0.7977,9.04333,0.700669
5-FU-PLGA,1,104000,0,282.5,7.76,0.8,0.24,152.6717557,0,130.078,65.72,5,-0.7977,10.1175,0.717691
5-FU-PLGA,1,104000,0,282.5,7.76,0.8,0.24,152.6717557,0,130.078,65.72,5,-0.7977,11.0683,0.755411
5-FU-PLGA,1,104000,0,282.5,7.76,0.8,0.24,152.6717557,0,130.078,65.72,5,-0.7977,12.0784,0.764109
5-FU-PLGA,1,104000,0,282.5,7.76,0.8,0.24,152.6717557,0,130.078,65.72,5,-0.7977,13.09,0.785256
5-FU-PLGA,1,104000,0,282.5,7.76,0.8,0.24,152.6717557,0,130.078,65.72,5,-0.7977,14.1653,0.810577
5-FU-PLGA,1,104000,0,282.5,7.76,0.8,0.24,152.6717557,0,130.078,65.72,5,-0.7977,15.1759,0.823425
5-FU-PLGA,1,104000,0,282.5,7.76,0.8,0.24,152.6717557,0,130.078,65.72,5,-0.7977,16.062,0.848671
5-FU-PLGA,1,104000,0,282.5,7.76,0.8,0.24,152.6717557,0,130.078,65.72,5,-0.7977,17.265,0.886491
5-FU-PLGA,1,104000,0,282.5,7.76,0.8,0.24,152.6717557,0,130.078,65.72,5,-0.7977,18.0874,0.907563
5-FU-PLGA,1,104000,0,282.5,7.76,0.8,0.24,152.6717557,0,130.078,65.72,5,-0.7977,19.1664,0.961931
5-FU-PLGA,1,104000,0,282.5,7.76,0.8,0.24,152.6717557,0,130.078,65.72,5,-0.7977,20.0545,1.00378
5-FU-PLGA,1,104000,0,282.5,7.76,0.8,0.24,152.6717557,0,130.078,65.72,5,-0.7977,21.0646,1.01247
5-FU-PLGA,1,104000,0,282.5,8.02,0.8,0.176,210.5263158,0,130.078,65.72,5,-0.7977,0.128346,0.0290964
5-FU-PLGA,1,104000,0,282.5,8.02,0.8,0.176,210.5263158,0,130.078,65.72,5,-0.7977,0.261686,0.0747922
5-FU-PLGA,1,104000,0,282.5,8.02,0.8,0.176,210.5263158,0,130.078,65.72,5,-0.7977,0.391482,0.103889
5-FU-PLGA,1,104000,0,282.5,8.02,0.8,0.176,210.5263158,0,130.078,65.72,5,-0.7977,1.16502,0.236975
5-FU-PLGA,1,104000,0,282.5,8.02,0.8,0.176,210.5263158,0,130.078,65.72,5,-0.7977,2.12724,0.365986
5-FU-PLGA,1,104000,0,282.5,8.02,0.8,0.176,210.5263158,0,130.078,65.72,5,-0.7977,3.14415,0.428628
5-FU-PLGA,1,104000,0,282.5,8.02,0.8,0.176,210.5263158,0,130.078,65.72,5,-0.7977,3.96768,0.457999
5-FU-PLGA,1,104000,0,282.5,8.02,0.8,0.176,210.5263158,0,130.078,65.72,5,-0.7977,5.04451,0.495769
5-FU-PLGA,1,104000,0,282.5,8.02,0.8,0.176,210.5263158,0,130.078,65.72,5,-0.7977,6.12396,0.554287
5-FU-PLGA,1,104000,0,282.5,8.02,0.8,0.176,210.5263158,0,130.078,65.72,5,-0.7977,7.13145,0.542237
5-FU-PLGA,1,104000,0,282.5,8.02,0.8,0.176,210.5263158,0,130.078,65.72,5,-0.7977,8.01752,0.567484
5-FU-PLGA,1,104000,0,282.5,8.02,0.8,0.176,210.5263158,0,130.078,65.72,5,-0.7977,9.16109,0.634326
5-FU-PLGA,1,104000,0,282.5,8.02,0.8,0.176,210.5263158,0,130.078,65.72,5,-0.7977,10.0472,0.659572
5-FU-PLGA,1,104000,0,282.5,8.02,0.8,0.176,210.5263158,0,130.078,65.72,5,-0.7977,11.0599,0.689018
5-FU-PLGA,1,104000,0,282.5,8.02,0.8,0.176,210.5263158,0,130.078,65.72,5,-0.7977,12.1367,0.726788
5-FU-PLGA,1,104000,0,282.5,8.02,0.8,0.176,210.5263158,0,130.078,65.72,5,-0.7977,13.0223,0.747885
5-FU-PLGA,1,104000,0,282.5,8.02,0.8,0.176,210.5263158,0,130.078,65.72,5,-0.7977,14.1616,0.78153
5-FU-PLGA,1,104000,0,282.5,8.02,0.8,0.176,210.5263158,0,130.078,65.72,5,-0.7977,15.1733,0.802677
5-FU-PLGA,1,104000,0,282.5,8.02,0.8,0.176,210.5263158,0,130.078,65.72,5,-0.7977,16.123,0.832098
5-FU-PLGA,1,104000,0,282.5,8.02,0.8,0.176,210.5263158,0,130.078,65.72,5,-0.7977,17.2634,0.874042
5-FU-PLGA,1,104000,0,282.5,8.02,0.8,0.176,210.5263158,0,130.078,65.72,5,-0.7977,18.1489,0.895139
5-FU-PLGA,1,104000,0,282.5,8.02,0.8,0.176,210.5263158,0,130.078,65.72,5,-0.7977,19.2279,0.949507
5-FU-PLGA,1,104000,0,282.5,8.02,0.8,0.176,210.5263158,0,130.078,65.72,5,-0.7977,20.178,0.983078
5-FU-PLGA,1,104000,0,282.5,8.02,0.8,0.176,210.5263158,0,130.078,65.72,5,-0.7977,21.1267,1.0042
5-FU-PLGA,1,104000,0,282.5,8.02,0.8,0.261,127.388535,0,130.078,65.72,5,-0.7977,0.0693467,0.0498199
5-FU-PLGA,1,104000,0,282.5,8.02,0.8,0.261,127.388535,0,130.078,65.72,5,-0.7977,0.398809,0.161983
5-FU-PLGA,1,104000,0,282.5,8.02,0.8,0.261,127.388535,0,130.078,65.72,5,-0.7977,0.987339,0.328191
5-FU-PLGA,1,104000,0,282.5,8.02,0.8,0.261,127.388535,0,130.078,65.72,5,-0.7977,2.08249,0.511196
5-FU-PLGA,1,104000,0,282.5,8.02,0.8,0.261,127.388535,0,130.078,65.72,5,-0.7977,3.03948,0.598712
5-FU-PLGA,1,104000,0,282.5,8.02,0.8,0.261,127.388535,0,130.078,65.72,5,-0.7977,4.11788,0.64893
5-FU-PLGA,1,104000,0,282.5,8.02,0.8,0.261,127.388535,0,130.078,65.72,5,-0.7977,5.13218,0.690825
5-FU-PLGA,1,104000,0,282.5,8.02,0.8,0.261,127.388535,0,130.078,65.72,5,-0.7977,6.14438,0.716121
5-FU-PLGA,1,104000,0,282.5,8.02,0.8,0.261,127.388535,0,130.078,65.72,5,-0.7977,7.09299,0.737243
5-FU-PLGA,1,104000,0,282.5,8.02,0.8,0.261,127.388535,0,130.078,65.72,5,-0.7977,8.04003,0.745916
5-FU-PLGA,1,104000,0,282.5,8.02,0.8,0.261,127.388535,0,130.078,65.72,5,-0.7977,9.11791,0.791985
5-FU-PLGA,1,104000,0,282.5,8.02,0.8,0.261,127.388535,0,130.078,65.72,5,-0.7977,10.128,0.800683
5-FU-PLGA,1,104000,0,282.5,8.02,0.8,0.261,127.388535,0,130.078,65.72,5,-0.7977,11.0766,0.821805
5-FU-PLGA,1,104000,0,282.5,8.02,0.8,0.261,127.388535,0,130.078,65.72,5,-0.7977,12.1503,0.834677
5-FU-PLGA,1,104000,0,282.5,8.02,0.8,0.261,127.388535,0,130.078,65.72,5,-0.7977,13.0984,0.851649
5-FU-PLGA,1,104000,0,282.5,8.02,0.8,0.261,127.388535,0,130.078,65.72,5,-0.7977,14.1101,0.872796
5-FU-PLGA,1,104000,0,282.5,8.02,0.8,0.261,127.388535,0,130.078,65.72,5,-0.7977,15.1838,0.885668
5-FU-PLGA,1,104000,0,282.5,8.02,0.8,0.261,127.388535,0,130.078,65.72,5,-0.7977,16.1319,0.902641
5-FU-PLGA,1,104000,0,282.5,8.02,0.8,0.261,127.388535,0,130.078,65.72,5,-0.7977,17.3348,0.94046
5-FU-PLGA,1,104000,0,282.5,8.02,0.8,0.261,127.388535,0,130.078,65.72,5,-0.7977,18.1578,0.965682
5-FU-PLGA,1,104000,0,282.5,8.02,0.8,0.261,127.388535,0,130.078,65.72,5,-0.7977,19.1716,1.00343
TTD-PLGA,1,28000,0,206,10.28,0.1,0.0614,96.40102828,0.01,325.496,23.47,2,5.34142,0.370551,0.0138162
TTD-PLGA,1,28000,0,206,10.28,0.1,0.0614,96.40102828,0.01,325.496,23.47,2,5.34142,0.801555,0.0193166
TTD-PLGA,1,28000,0,206,10.28,0.1,0.0614,96.40102828,0.01,325.496,23.47,2,5.34142,1.73015,0.0718624
TTD-PLGA,1,28000,0,206,10.28,0.1,0.0614,96.40102828,0.01,325.496,23.47,2,5.34142,3.71062,0.179713
TTD-PLGA,1,28000,0,206,10.28,0.1,0.0614,96.40102828,0.01,325.496,23.47,2,5.34142,5.74882,0.257087
TTD-PLGA,1,28000,0,206,10.28,0.1,0.0614,96.40102828,0.01,325.496,23.47,2,5.34142,7.78634,0.328921
TTD-PLGA,1,28000,0,206,10.28,0.1,0.0614,96.40102828,0.01,325.496,23.47,2,5.34142,9.88806,0.42291
TTD-PLGA,1,28000,0,206,10.28,0.1,0.0614,96.40102828,0.01,325.496,23.47,2,5.34142,11.8709,0.55015
TTD-PLGA,1,28000,0,206,10.28,0.1,0.0614,96.40102828,0.01,325.496,23.47,2,5.34142,13.8487,0.63584
TTD-PLGA,1,28000,0,206,10.28,0.1,0.0614,96.40102828,0.01,325.496,23.47,2,5.34142,15.8893,0.732605
TTD-PLGA,1,28000,0,206,10.28,0.1,0.0614,96.40102828,0.01,325.496,23.47,2,5.34142,17.9893,0.812743
TTD-PLGA,1,28000,0,206,10.28,0.1,0.0614,96.40102828,0.01,325.496,23.47,2,5.34142,20.0247,0.867957
TTD-PLGA,1,28000,0,206,10.28,0.1,0.0614,96.40102828,0.01,325.496,23.47,2,5.34142,21.9977,0.914866
TTD-PLGA,1,28000,0,206,10.28,0.1,0.0614,96.40102828,0.01,325.496,23.47,2,5.34142,24.0926,0.953454
TTD-PLGA,1,28000,0,206,10.28,0.1,0.0614,96.40102828,0.01,325.496,23.47,2,5.34142,26.1852,0.972651
TTD-PLGA,1,28000,0,206,10.28,0.1,0.0614,96.40102828,0.01,325.496,23.47,2,5.34142,28.153,0.97801
TTD-PLGA,1,28000,0,206,10.28,0.1,0.0636,94.33962264,0.01,325.496,23.47,2,5.34142,0.370892,0.0165863
TTD-PLGA,1,28000,0,206,10.28,0.1,0.0636,94.33962264,0.01,325.496,23.47,2,5.34142,0.741443,0.0304025
TTD-PLGA,1,28000,0,206,10.28,0.1,0.0636,94.33962264,0.01,325.496,23.47,2,5.34142,1.84935,0.0413805
TTD-PLGA,1,28000,0,206,10.28,0.1,0.0636,94.33962264,0.01,325.496,23.47,2,5.34142,3.8288,0.140921
TTD-PLGA,1,28000,0,206,10.28,0.1,0.0636,94.33962264,0.01,325.496,23.47,2,5.34142,5.80825,0.240461
TTD-PLGA,1,28000,0,206,10.28,0.1,0.0636,94.33962264,0.01,325.496,23.47,2,5.34142,7.79077,0.364932
TTD-PLGA,1,28000,0,206,10.28,0.1,0.0636,94.33962264,0.01,325.496,23.47,2,5.34142,9.89385,0.470001
TTD-PLGA,1,28000,0,206,10.28,0.1,0.0636,94.33962264,0.01,325.496,23.47,2,5.34142,11.8771,0.600011
TTD-PLGA,1,28000,0,206,10.28,0.1,0.0636,94.33962264,0.01,325.496,23.47,2,5.34142,13.9774,0.68292
TTD-PLGA,1,28000,0,206,10.28,0.1,0.0636,94.33962264,0.01,325.496,23.47,2,5.34142,15.9555,0.77138
TTD-PLGA,1,28000,0,206,10.28,0.1,0.0636,94.33962264,0.01,325.496,23.47,2,5.34142,17.993,0.843214
TTD-PLGA,1,28000,0,206,10.28,0.1,0.0636,94.33962264,0.01,325.496,23.47,2,5.34142,20.0275,0.890118
TTD-PLGA,1,28000,0,206,10.28,0.1,0.0636,94.33962264,0.01,325.496,23.47,2,5.34142,22.0619,0.937021
TTD-PLGA,1,28000,0,206,10.28,0.1,0.0636,94.33962264,0.01,325.496,23.47,2,5.34142,24.1548,0.958988
TTD-PLGA,1,28000,0,206,10.28,0.1,0.0636,94.33962264,0.01,325.496,23.47,2,5.34142,26.1858,0.978192
TTD-PLGA,1,28000,0,206,10.28,0.1,0.0636,94.33962264,0.01,325.496,23.47,2,5.34142,28.1534,0.98078
TTD-PLGA,1,28000,0,206,10.28,0.1,0.039,74.03751234,0.01,325.496,23.47,2,5.34142,0.123209,0.00276637
TTD-PLGA,1,28000,0,206,10.28,0.1,0.039,74.03751234,0.01,325.496,23.47,2,5.34142,0.80469,0.0388144
TTD-PLGA,1,28000,0,206,10.28,0.1,0.039,74.03751234,0.01,325.496,23.47,2,5.34142,1.97338,0.0553728
TTD-PLGA,1,28000,0,206,10.28,0.1,0.039,74.03751234,0.01,325.496,23.47,2,5.34142,3.83173,0.152423
TTD-PLGA,1,28000,0,206,10.28,0.1,0.039,74.03751234,0.01,325.496,23.47,2,5.34142,5.87669,0.263345
TTD-PLGA,1,28000,0,206,10.28,0.1,0.039,74.03751234,0.01,325.496,23.47,2,5.34142,7.98504,0.385372
TTD-PLGA,1,28000,0,206,10.28,0.1,0.039,74.03751234,0.01,325.496,23.47,2,5.34142,9.96609,0.482411
TTD-PLGA,1,28000,0,206,10.28,0.1,0.039,74.03751234,0.01,325.496,23.47,2,5.34142,12.1337,0.593321
TTD-PLGA,1,28000,0,206,10.28,0.1,0.039,74.03751234,0.01,325.496,23.47,2,5.34142,14.0468,0.654255
TTD-PLGA,1,28000,0,206,10.28,0.1,0.039,74.03751234,0.01,325.496,23.47,2,5.34142,16.1495,0.745727
TTD-PLGA,1,28000,0,206,10.28,0.1,0.039,74.03751234,0.01,325.496,23.47,2,5.34142,18.1868,0.814983
TTD-PLGA,1,28000,0,206,10.28,0.1,0.039,74.03751234,0.01,325.496,23.47,2,5.34142,20.2231,0.878683
TTD-PLGA,1,28000,0,206,10.28,0.1,0.039,74.03751234,0.01,325.496,23.47,2,5.34142,22.0758,0.945178
TTD-PLGA,1,28000,0,206,10.28,0.1,0.039,74.03751234,0.01,325.496,23.47,2,5.34142,24.2271,0.967201
TTD-PLGA,1,28000,0,206,10.28,0.1,0.039,74.03751234,0.01,325.496,23.47,2,5.34142,26.1928,0.980908
TTD-PLGA,1,28000,0,206,10.28,0.1,0.039,74.03751234,0.01,325.496,23.47,2,5.34142,28.2178,0.983498
TTD-PLGA,1,8300,0,206,10.28,0.1,0.0576,112.2544434,0.01,325.496,23.47,2,5.34142,0.130102,0.0581597
TTD-PLGA,1,8300,0,206,10.28,0.1,0.0576,112.2544434,0.01,325.496,23.47,2,5.34142,0.69291,0.13567
TTD-PLGA,1,8300,0,206,10.28,0.1,0.0576,112.2544434,0.01,325.496,23.47,2,5.34142,1.62286,0.199296
TTD-PLGA,1,8300,0,206,10.28,0.1,0.0576,112.2544434,0.01,325.496,23.47,2,5.34142,3.67571,0.395782
TTD-PLGA,1,8300,0,206,10.28,0.1,0.0576,112.2544434,0.01,325.496,23.47,2,5.34142,5.96424,0.509145
TTD-PLGA,1,8300,0,206,10.28,0.1,0.0576,112.2544434,0.01,325.496,23.47,2,5.34142,7.95186,0.675166
TTD-PLGA,1,8300,0,206,10.28,0.1,0.0576,112.2544434,0.01,325.496,23.47,2,5.34142,9.99518,0.794091
TTD-PLGA,1,8300,0,206,10.28,0.1,0.0576,112.2544434,0.01,325.496,23.47,2,5.34142,12.0358,0.890855
TTD-PLGA,1,8300,0,206,10.28,0.1,0.0576,112.2544434,0.01,325.496,23.47,2,5.34142,13.8841,0.923926
TTD-PLGA,1,8300,0,206,10.28,0.1,0.0576,112.2544434,0.01,325.496,23.47,2,5.34142,16.1043,0.981892
TTD-PLGA,1,8300,0,206,10.28,0.1,0.0576,112.2544434,0.01,325.496,23.47,2,5.34142,18.1955,0.99001
TTD-PLGA,1,8300,0,206,10.28,0.1,0.0576,112.2544434,0.01,325.496,23.47,2,5.34142,19.8553,0.989856
TTD-PLGA,1,8300,0,206,10.28,0.1,0.0576,112.2544434,0.01,325.496,23.47,2,5.34142,21.8847,0.995209
TTD-PLGA,1,8300,0,206,10.28,0.1,0.0576,112.2544434,0.01,325.496,23.47,2,5.34142,24.1596,0.997769
TTD-PLGA,1,8300,0,206,10.28,0.1,0.0576,112.2544434,0.01,325.496,23.47,2,5.34142,26.1886,1.00035
TTD-PLGA,1,8300,0,206,10.28,0.1,0.0576,112.2544434,0.01,325.496,23.47,2,5.34142,28.2169,0.997395
TAA-PEA,0,49000,0,293,11.75,0.2,0.2,267.8571429,0,434.504,93.06,7,2.4188,0.920254,0.241042
TAA-PEA,0,49000,0,293,11.75,0.2,0.2,267.8571429,0,434.504,93.06,7,2.4188,2.10406,0.267101
TAA-PEA,0,49000,0,293,11.75,0.2,0.2,267.8571429,0,434.504,93.06,7,2.4188,2.94667,0.276873
TAA-PEA,0,49000,0,293,11.75,0.2,0.2,267.8571429,0,434.504,93.06,7,2.4188,5.97919,0.309446
TAA-PEA,0,49000,0,293,11.75,0.2,0.2,267.8571429,0,434.504,93.06,7,2.4188,10.0189,0.34202
TAA-PEA,0,49000,0,293,11.75,0.2,0.2,267.8571429,0,434.504,93.06,7,2.4188,14.0564,0.368078
TAA-PEA,0,49000,0,293,11.75,0.2,0.2,267.8571429,0,434.504,93.06,7,2.4188,17.0846,0.387622
TAA-PEA,0,49000,0,293,11.75,0.2,0.2,267.8571429,0,434.504,93.06,7,2.4188,20.1127,0.407166
TAA-PEA,0,49000,0,293,11.75,0.2,0.2,267.8571429,0,434.504,93.06,7,2.4188,24.1502,0.433225
TAA-PEA,0,49000,0,293,11.75,0.2,0.2,267.8571429,0,434.504,93.06,7,2.4188,31.3816,0.472313
TAA-PEA,0,49000,0,293,11.75,0.2,0.2,267.8571429,0,434.504,93.06,7,2.4188,37.2656,0.498371
TAA-PEA,0,49000,0,293,11.75,0.2,0.2,267.8571429,0,434.504,93.06,7,2.4188,44.3237,0.521173
TAA-PEA,0,49000,0,293,11.75,0.2,0.2,267.8571429,0,434.504,93.06,7,2.4188,51.3806,0.540717
TAA-PEA,0,49000,0,293,11.75,0.2,0.2,267.8571429,0,434.504,93.06,7,2.4188,65.4933,0.576547
CBD-PCL,0,42500,0,66,9.13,0.033333333,0.0321,159.0246488,0.1,314.469,40.46,2,5.8465,0.0961639,0.0675241
CBD-PCL,0,42500,0,66,9.13,0.033333333,0.0321,159.0246488,0.1,314.469,40.46,2,5.8465,1.96964,0.347267
CBD-PCL,0,42500,0,66,9.13,0.033333333,0.0321,159.0246488,0.1,314.469,40.46,2,5.8465,2.99828,0.463023
CBD-PCL,0,42500,0,66,9.13,0.033333333,0.0321,159.0246488,0.1,314.469,40.46,2,5.8465,5.00516,0.610932
CBD-PCL,0,42500,0,66,9.13,0.033333333,0.0321,159.0246488,0.1,314.469,40.46,2,5.8465,7.0596,0.78135
CBD-PCL,0,42500,0,66,9.13,0.033333333,0.0321,159.0246488,0.1,314.469,40.46,2,5.8465,10.0429,0.92283
CBD-PCL,0,42500,0,66,9.13,0.033333333,0.0321,159.0246488,0.1,314.469,40.46,2,5.8465,13.0228,0.990354
CBD-PCL,0,42500,0,66,9.13,0.033333333,0.0321,159.0246488,0.1,314.469,40.46,2,5.8465,15.9999,0.996785
CBD-PCL,0,42500,0,66,9.13,0.066666667,0.0607,155.5613171,0.1,314.469,40.46,2,5.8465,0.189486,0.073955
CBD-PCL,0,42500,0,66,9.13,0.066666667,0.0607,155.5613171,0.1,314.469,40.46,2,5.8465,0.987213,0.22508
CBD-PCL,0,42500,0,66,9.13,0.066666667,0.0607,155.5613171,0.1,314.469,40.46,2,5.8465,2.06281,0.350482
CBD-PCL,0,42500,0,66,9.13,0.066666667,0.0607,155.5613171,0.1,314.469,40.46,2,5.8465,2.99693,0.434084
CBD-PCL,0,42500,0,66,9.13,0.066666667,0.0607,155.5613171,0.1,314.469,40.46,2,5.8465,5.05182,0.614148
CBD-PCL,0,42500,0,66,9.13,0.066666667,0.0607,155.5613171,0.1,314.469,40.46,2,5.8465,5.98654,0.710611
CBD-PCL,0,42500,0,66,9.13,0.066666667,0.0607,155.5613171,0.1,314.469,40.46,2,5.8465,7.01309,0.78135
CBD-PCL,0,42500,0,66,9.13,0.066666667,0.0607,155.5613171,0.1,314.469,40.46,2,5.8465,9.99596,0.913183
CBD-PCL,0,42500,0,66,9.13,0.066666667,0.0607,155.5613171,0.1,314.469,40.46,2,5.8465,13.0689,0.980707
CBD-PCL,0,42500,0,66,9.13,0.1,0.0899,109.2697141,0.1,314.469,40.46,2,5.8465,0.0961639,0.0675241
CBD-PCL,0,42500,0,66,9.13,0.1,0.0899,109.2697141,0.1,314.469,40.46,2,5.8465,1.03387,0.228296
CBD-PCL,0,42500,0,66,9.13,0.1,0.0899,109.2697141,0.1,314.469,40.46,2,5.8465,2.90391,0.434084
CBD-PCL,0,42500,0,66,9.13,0.1,0.0899,109.2697141,0.1,314.469,40.46,2,5.8465,5.00546,0.617363
CBD-PCL,0,42500,0,66,9.13,0.1,0.0899,109.2697141,0.1,314.469,40.46,2,5.8465,7.10805,0.823151
CBD-PCL,0,42500,0,66,9.13,0.1,0.0899,109.2697141,0.1,314.469,40.46,2,5.8465,10.0428,0.919614
CBD-PCL,0,42500,0,66,9.13,0.1,0.0899,109.2697141,0.1,314.469,40.46,2,5.8465,13.0689,0.980707
CBD-PCL,0,42500,0,66,9.13,0.1,0.0899,109.2697141,0.1,314.469,40.46,2,5.8465,16.0462,0.993569
CBD-PCL,0,42500,0,66,9.13,0.2,0.1708,117.4168297,0.1,314.469,40.46,2,5.8465,0.0961639,0.0675241
CBD-PCL,0,42500,0,66,9.13,0.2,0.1708,117.4168297,0.1,314.469,40.46,2,5.8465,1.03402,0.231511
CBD-PCL,0,42500,0,66,9.13,0.2,0.1708,117.4168297,0.1,314.469,40.46,2,5.8465,2.06491,0.395498
CBD-PCL,0,42500,0,66,9.13,0.2,0.1708,117.4168297,0.1,314.469,40.46,2,5.8465,3.09385,0.517685
CBD-PCL,0,42500,0,66,9.13,0.2,0.1708,117.4168297,0.1,314.469,40.46,2,5.8465,5.05541,0.691318
CBD-PCL,0,42500,0,66,9.13,0.2,0.1708,117.4168297,0.1,314.469,40.46,2,5.8465,7.01324,0.784566
CBD-PCL,0,42500,0,66,9.13,0.2,0.1708,117.4168297,0.1,314.469,40.46,2,5.8465,9.99492,0.890675
CBD-PCL,0,42500,0,66,9.13,0.2,0.1708,117.4168297,0.1,314.469,40.46,2,5.8465,12.9729,0.916399
CBD-PCL,0,42500,0,66,9.13,0.2,0.1708,117.4168297,0.1,314.469,40.46,2,5.8465,16.044,0.945338
CBD-PCL,0,42500,0,66,9.13,0.2,0.1708,117.4168297,0.1,314.469,40.46,2,5.8465,19.9532,0.993569
CBD-PCL,0,42500,0,66,9.13,0.333333333,0.2641,36.71970624,0.1,314.469,40.46,2,5.8465,0.0960144,0.0643087
CBD-PCL,0,42500,0,66,9.13,0.333333333,0.2641,36.71970624,0.1,314.469,40.46,2,5.8465,1.12794,0.250804
CBD-PCL,0,42500,0,66,9.13,0.333333333,0.2641,36.71970624,0.1,314.469,40.46,2,5.8465,2.0676,0.453376
CBD-PCL,0,42500,0,66,9.13,0.333333333,0.2641,36.71970624,0.1,314.469,40.46,2,5.8465,3.05077,0.59164
CBD-PCL,0,42500,0,66,9.13,0.333333333,0.2641,36.71970624,0.1,314.469,40.46,2,5.8465,4.12458,0.678457
CBD-PCL,0,42500,0,66,9.13,0.333333333,0.2641,36.71970624,0.1,314.469,40.46,2,5.8465,5.98938,0.771704
CBD-PCL,0,42500,0,66,9.13,0.333333333,0.2641,36.71970624,0.1,314.469,40.46,2,5.8465,8.03903,0.839228
CBD-PCL,0,42500,0,66,9.13,0.333333333,0.2641,36.71970624,0.1,314.469,40.46,2,5.8465,10.0414,0.890675
CBD-PCL,0,42500,0,66,9.13,0.333333333,0.2641,36.71970624,0.1,314.469,40.46,2,5.8465,12.0435,0.935691
CBD-PCL,0,42500,0,66,9.13,0.333333333,0.2641,36.71970624,0.1,314.469,40.46,2,5.8465,15.0216,0.96463
CBD-PCL,0,42500,0,66,9.13,0.333333333,0.2641,36.71970624,0.1,314.469,40.46,2,5.8465,18.1386,0.980707
PTX-PLGA,3,108000,0,216.5,10.36,0.02,0.01222,3076.923077,0.1,853.918,221.29,15,3.7357,0.426556,0.0105665
PTX-PLGA,3,108000,0,216.5,10.36,0.02,0.01222,3076.923077,0.1,853.918,221.29,15,3.7357,1.07198,0.042285
PTX-PLGA,3,108000,0,216.5,10.36,0.02,0.01222,3076.923077,0.1,853.918,221.29,15,3.7357,1.71475,0.0664469
PTX-PLGA,3,108000,0,216.5,10.36,0.02,0.01222,3076.923077,0.1,853.918,221.29,15,3.7357,2.99015,0.0860557
PTX-PLGA,3,108000,0,216.5,10.36,0.02,0.01222,3076.923077,0.1,853.918,221.29,15,3.7357,3.84167,0.102655
PTX-PLGA,3,108000,0,216.5,10.36,0.02,0.01222,3076.923077,0.1,853.918,221.29,15,3.7357,5.11495,0.116218
PTX-PLGA,3,108000,0,216.5,10.36,0.02,0.01222,3076.923077,0.1,853.918,221.29,15,3.7357,5.96806,0.137351
PTX-PLGA,3,108000,0,216.5,10.36,0.02,0.01222,3076.923077,0.1,853.918,221.29,15,3.7357,8.09179,0.164491
PTX-PLGA,3,108000,0,216.5,10.36,0.02,0.01222,3076.923077,0.1,853.918,221.29,15,3.7357,8.9417,0.176556
PTX-PLGA,3,108000,0,216.5,10.36,0.02,0.01222,3076.923077,0.1,853.918,221.29,15,3.7357,11.4941,0.220307
PTX-PLGA,3,108000,0,216.5,10.36,0.02,0.01222,3076.923077,0.1,853.918,221.29,15,3.7357,13.1908,0.23537
PTX-PLGA,3,108000,0,216.5,10.36,0.02,0.01222,3076.923077,0.1,853.918,221.29,15,3.7357,14.6765,0.251949
PTX-PLGA,3,108000,0,216.5,10.36,0.02,0.01222,3076.923077,0.1,853.918,221.29,15,3.7357,16.5856,0.270028
PTX-PLGA,3,108000,0,216.5,10.36,0.02,0.01222,3076.923077,0.1,853.918,221.29,15,3.7357,18.2833,0.288112
PTX-PLGA,3,108000,0,216.5,10.36,0.02,0.01222,3076.923077,0.1,853.918,221.29,15,3.7357,21.6692,0.297078
PTX-PLGA,3,108000,0,216.5,10.36,0.02,0.01222,3076.923077,0.1,853.918,221.29,15,3.7357,22.9408,0.306108
PTX-PLGA,3,108000,0,216.5,10.36,0.02,0.01222,3076.923077,0.1,853.918,221.29,15,3.7357,26.537,0.312044
PTX-PLGA,3,108000,0,216.5,10.36,0.02,0.01222,3076.923077,0.1,853.918,221.29,15,3.7357,30.1358,0.325537
PTX-PLGA,3,108000,0,216.5,10.36,0.02,0.01222,3076.923077,0.1,853.918,221.29,15,3.7357,33.9456,0.337513
PTX-PLGA,3,108000,0,216.5,10.36,0.02,0.01222,3076.923077,0.1,853.918,221.29,15,3.7357,38.6079,0.36911
PTX-PLGA,3,108000,0,216.5,10.36,0.02,0.01222,3076.923077,0.1,853.918,221.29,15,3.7357,43.054,0.387112
PTX-PLGA,3,108000,0,216.5,10.36,0.02,0.01222,3076.923077,0.1,853.918,221.29,15,3.7357,64.8424,0.422725
PTX-PLGA,3,108000,0,216.5,10.36,0.02,0.01222,3076.923077,0.1,853.918,221.29,15,3.7357,93.1948,0.486856
PTX-PLGA,3,108000,0,216.5,10.36,0.02,0.01262,3529.411765,0.1,853.918,221.29,15,3.7357,0.427621,0.0135891
PTX-PLGA,3,108000,0,216.5,10.36,0.02,0.01262,3529.411765,0.1,853.918,221.29,15,3.7357,1.07358,0.0468189
PTX-PLGA,3,108000,0,216.5,10.36,0.02,0.01262,3529.411765,0.1,853.918,221.29,15,3.7357,2.56306,0.0739779
PTX-PLGA,3,108000,0,216.5,10.36,0.02,0.01262,3529.411765,0.1,853.918,221.29,15,3.7357,3.83847,0.0935867
PTX-PLGA,3,108000,0,216.5,10.36,0.02,0.01262,3529.411765,0.1,853.918,221.29,15,3.7357,5.96167,0.119215
PTX-PLGA,3,108000,0,216.5,10.36,0.02,0.01262,3529.411765,0.1,853.918,221.29,15,3.7357,8.08433,0.143332
PTX-PLGA,3,108000,0,216.5,10.36,0.02,0.01262,3529.411765,0.1,853.918,221.29,15,3.7357,11.0527,0.167424
PTX-PLGA,3,108000,0,216.5,10.36,0.02,0.01262,3529.411765,0.1,853.918,221.29,15,3.7357,13.3857,0.188512
PTX-PLGA,3,108000,0,216.5,10.36,0.02,0.01262,3529.411765,0.1,853.918,221.29,15,3.7357,14.8709,0.203581
PTX-PLGA,3,108000,0,216.5,10.36,0.02,0.01262,3529.411765,0.1,853.918,221.29,15,3.7357,16.5675,0.218643
PTX-PLGA,3,108000,0,216.5,10.36,0.02,0.01262,3529.411765,0.1,853.918,221.29,15,3.7357,18.6854,0.229158
PTX-PLGA,3,108000,0,216.5,10.36,0.02,0.01262,3529.411765,0.1,853.918,221.29,15,3.7357,21.6463,0.232091
PTX-PLGA,3,108000,0,216.5,10.36,0.02,0.01262,3529.411765,0.1,853.918,221.29,15,3.7357,23.1294,0.241114
PTX-PLGA,3,108000,0,216.5,10.36,0.02,0.01262,3529.411765,0.1,853.918,221.29,15,3.7357,26.7293,0.25763
PTX-PLGA,3,108000,0,216.5,10.36,0.02,0.01262,3529.411765,0.1,853.918,221.29,15,3.7357,30.1183,0.275664
PTX-PLGA,3,108000,0,216.5,10.36,0.02,0.01262,3529.411765,0.1,853.918,221.29,15,3.7357,33.7176,0.290668
PTX-PLGA,3,108000,0,216.5,10.36,0.02,0.01262,3529.411765,0.1,853.918,221.29,15,3.7357,38.798,0.308651
PTX-PLGA,3,108000,0,216.5,10.36,0.02,0.01262,3529.411765,0.1,853.918,221.29,15,3.7357,43.0316,0.323636
PTX-PLGA,3,108000,0,216.5,10.36,0.02,0.01262,3529.411765,0.1,853.918,221.29,15,3.7357,65.0373,0.375868
PTX-PLGA,3,108000,0,216.5,10.36,0.02,0.01262,3529.411765,0.1,853.918,221.29,15,3.7357,92.9621,0.426409
PTX-PLGA,3,108000,0,216.5,10.36,0.02,0.01682,3488.372093,0.1,853.918,221.29,15,3.7357,0.639035,0.0135827
PTX-PLGA,3,108000,0,216.5,10.36,0.02,0.01682,3488.372093,0.1,853.918,221.29,15,3.7357,1.70569,0.0407545
PTX-PLGA,3,108000,0,216.5,10.36,0.02,0.01682,3488.372093,0.1,853.918,221.29,15,3.7357,4.03711,0.0573087
PTX-PLGA,3,108000,0,216.5,10.36,0.02,0.01682,3488.372093,0.1,853.918,221.29,15,3.7357,5.31251,0.0769175
PTX-PLGA,3,108000,0,216.5,10.36,0.02,0.01682,3488.372093,0.1,853.918,221.29,15,3.7357,5.95208,0.0920115
PTX-PLGA,3,108000,0,216.5,10.36,0.02,0.01682,3488.372093,0.1,853.918,221.29,15,3.7357,6.59165,0.107106
PTX-PLGA,3,108000,0,216.5,10.36,0.02,0.01682,3488.372093,0.1,853.918,221.29,15,3.7357,9.13608,0.128187
PTX-PLGA,3,108000,0,216.5,10.36,0.02,0.01682,3488.372093,0.1,853.918,221.29,15,3.7357,11.8914,0.147751
PTX-PLGA,3,108000,0,216.5,10.36,0.02,0.01682,3488.372093,0.1,853.918,221.29,15,3.7357,13.1636,0.158292
PTX-PLGA,3,108000,0,216.5,10.36,0.02,0.01682,3488.372093,0.1,853.918,221.29,15,3.7357,14.6472,0.168827
PTX-PLGA,3,108000,0,216.5,10.36,0.02,0.01682,3488.372093,0.1,853.918,221.29,15,3.7357,16.9781,0.18387
PTX-PLGA,3,108000,0,216.5,10.36,0.02,0.01682,3488.372093,0.1,853.918,221.29,15,3.7357,18.6731,0.194398
PTX-PLGA,3,108000,0,216.5,10.36,0.02,0.01682,3488.372093,0.1,853.918,221.29,15,3.7357,21.0003,0.198861
PTX-PLGA,3,108000,0,216.5,10.36,0.02,0.01682,3488.372093,0.1,853.918,221.29,15,3.7357,23.328,0.204836
PTX-PLGA,3,108000,0,216.5,10.36,0.02,0.01682,3488.372093,0.1,853.918,221.29,15,3.7357,26.9247,0.212284
PTX-PLGA,3,108000,0,216.5,10.36,0.02,0.01682,3488.372093,0.1,853.918,221.29,15,3.7357,30.5209,0.218221
PTX-PLGA,3,108000,0,216.5,10.36,0.02,0.01682,3488.372093,0.1,853.918,221.29,15,3.7357,34.3285,0.224151
PTX-PLGA,3,108000,0,216.5,10.36,0.02,0.01682,3488.372093,0.1,853.918,221.29,15,3.7357,38.1366,0.231593
PTX-PLGA,3,108000,0,216.5,10.36,0.02,0.01682,3488.372093,0.1,853.918,221.29,15,3.7357,42.7903,0.239009
PTX-PLGA,3,108000,0,216.5,10.36,0.02,0.01682,3488.372093,0.1,853.918,221.29,15,3.7357,64.369,0.279163
PTX-PLGA,3,108000,0,216.5,10.36,0.02,0.01682,3488.372093,0.1,853.918,221.29,15,3.7357,93.1346,0.316077
PTX-PLGA,3,108000,0,216.5,10.36,0.02,0.01402,2061.85567,0.1,853.918,221.29,15,3.7357,0.427089,0.0120778
PTX-PLGA,3,108000,0,216.5,10.36,0.02,0.01402,2061.85567,0.1,853.918,221.29,15,3.7357,1.49428,0.0407609
PTX-PLGA,3,108000,0,216.5,10.36,0.02,0.01402,2061.85567,0.1,853.918,221.29,15,3.7357,2.98057,0.058852
PTX-PLGA,3,108000,0,216.5,10.36,0.02,0.01402,2061.85567,0.1,853.918,221.29,15,3.7357,4.25651,0.0799721
PTX-PLGA,3,108000,0,216.5,10.36,0.02,0.01402,2061.85567,0.1,853.918,221.29,15,3.7357,5.32317,0.107144
PTX-PLGA,3,108000,0,216.5,10.36,0.02,0.01402,2061.85567,0.1,853.918,221.29,15,3.7357,7.23335,0.128245
PTX-PLGA,3,108000,0,216.5,10.36,0.02,0.01402,2061.85567,0.1,853.918,221.29,15,3.7357,8.08327,0.14031
PTX-PLGA,3,108000,0,216.5,10.36,0.02,0.01402,2061.85567,0.1,853.918,221.29,15,3.7357,12.9575,0.173412
PTX-PLGA,3,108000,0,216.5,10.36,0.02,0.01402,2061.85567,0.1,853.918,221.29,15,3.7357,14.4427,0.18848
PTX-PLGA,3,108000,0,216.5,10.36,0.02,0.01402,2061.85567,0.1,853.918,221.29,15,3.7357,18.0421,0.203485
PTX-PLGA,3,108000,0,216.5,10.36,0.02,0.01402,2061.85567,0.1,853.918,221.29,15,3.7357,20.7947,0.215492
PTX-PLGA,3,108000,0,216.5,10.36,0.02,0.01402,2061.85567,0.1,853.918,221.29,15,3.7357,22.7001,0.222991
PTX-PLGA,3,108000,0,216.5,10.36,0.02,0.01402,2061.85567,0.1,853.918,221.29,15,3.7357,26.2968,0.230439
PTX-PLGA,3,108000,0,216.5,10.36,0.02,0.01402,2061.85567,0.1,853.918,221.29,15,3.7357,30.3164,0.237875
PTX-PLGA,3,108000,0,216.5,10.36,0.02,0.01402,2061.85567,0.1,853.918,221.29,15,3.7357,33.9152,0.251368
PTX-PLGA,3,108000,0,216.5,10.36,0.02,0.01402,2061.85567,0.1,853.918,221.29,15,3.7357,37.9374,0.26636
PTX-PLGA,3,108000,0,216.5,10.36,0.02,0.01402,2061.85567,0.1,853.918,221.29,15,3.7357,43.226,0.275268
PTX-PLGA,3,108000,0,216.5,10.36,0.02,0.01402,2061.85567,0.1,853.918,221.29,15,3.7357,64.5905,0.307871
PTX-PLGA,3,108000,0,216.5,10.36,0.02,0.01402,2061.85567,0.1,853.918,221.29,15,3.7357,93.1533,0.368973
PTX-PLGA,3,108000,0,216.5,10.36,0.02,0.01582,7058.823529,0.1,853.918,221.29,15,3.7357,0.431349,0.0241683
PTX-PLGA,3,108000,0,216.5,10.36,0.02,0.01582,7058.823529,0.1,853.918,221.29,15,3.7357,0.441467,0.0528834
PTX-PLGA,3,108000,0,216.5,10.36,0.02,0.01582,7058.823529,0.1,853.918,221.29,15,3.7357,0.452118,0.0831098
PTX-PLGA,3,108000,0,216.5,10.36,0.02,0.01582,7058.823529,0.1,853.918,221.29,15,3.7357,0.881336,0.101233
PTX-PLGA,3,108000,0,216.5,10.36,0.02,0.01582,7058.823529,0.1,853.918,221.29,15,3.7357,0.891987,0.131459
PTX-PLGA,3,108000,0,216.5,10.36,0.02,0.01582,7058.823529,0.1,853.918,221.29,15,3.7357,2.16793,0.152579
PTX-PLGA,3,108000,0,216.5,10.36,0.02,0.01582,7058.823529,0.1,853.918,221.29,15,3.7357,3.01785,0.164644
PTX-PLGA,3,108000,0,216.5,10.36,0.02,0.01582,7058.823529,0.1,853.918,221.29,15,3.7357,3.86776,0.176709
PTX-PLGA,3,108000,0,216.5,10.36,0.02,0.01582,7058.823529,0.1,853.918,221.29,15,3.7357,5.56387,0.19026
PTX-PLGA,3,108000,0,216.5,10.36,0.02,0.01582,7058.823529,0.1,853.918,221.29,15,3.7357,6.83502,0.197778
PTX-PLGA,3,108000,0,216.5,10.36,0.02,0.01582,7058.823529,0.1,853.918,221.29,15,3.7357,9.37572,0.208281
PTX-PLGA,3,108000,0,216.5,10.36,0.02,0.01582,7058.823529,0.1,853.918,221.29,15,3.7357,11.7045,0.217278
PTX-PLGA,3,108000,0,216.5,10.36,0.02,0.01582,7058.823529,0.1,853.918,221.29,15,3.7357,14.0348,0.23081
PTX-PLGA,3,108000,0,216.5,10.36,0.02,0.01582,7058.823529,0.1,853.918,221.29,15,3.7357,16.5745,0.23829
PTX-PLGA,3,108000,0,216.5,10.36,0.02,0.01582,7058.823529,0.1,853.918,221.29,15,3.7357,17.8445,0.242786
PTX-PLGA,3,108000,0,216.5,10.36,0.02,0.01582,7058.823529,0.1,853.918,221.29,15,3.7357,20.3836,0.248754
PTX-PLGA,3,108000,0,216.5,10.36,0.02,0.01582,7058.823529,0.1,853.918,221.29,15,3.7357,22.9211,0.250189
PTX-PLGA,3,108000,0,216.5,10.36,0.02,0.01582,7058.823529,0.1,853.918,221.29,15,3.7357,26.7293,0.25763
PTX-PLGA,3,108000,0,216.5,10.36,0.02,0.01582,7058.823529,0.1,853.918,221.29,15,3.7357,30.5347,0.257515
PTX-PLGA,3,108000,0,216.5,10.36,0.02,0.01582,7058.823529,0.1,853.918,221.29,15,3.7357,34.3407,0.258912
PTX-PLGA,3,108000,0,216.5,10.36,0.02,0.01582,7058.823529,0.1,853.918,221.29,15,3.7357,38.5716,0.26634
PTX-PLGA,3,108000,0,216.5,10.36,0.02,0.01582,7058.823529,0.1,853.918,221.29,15,3.7357,43.2217,0.263177
PTX-PLGA,3,108000,0,216.5,10.36,0.02,0.01582,7058.823529,0.1,853.918,221.29,15,3.7357,65.2104,0.267047
PTX-PLGA,3,108000,0,216.5,10.36,0.02,0.01582,7058.823529,0.1,853.918,221.29,15,3.7357,92.6948,0.267727
PTX-PLGA,3,108000,0,216.5,10.36,0.02,0.01636,6060.606061,0.1,853.918,221.29,15,3.7357,0.427621,0.0135891
PTX-PLGA,3,108000,0,216.5,10.36,0.02,0.01636,6060.606061,0.1,853.918,221.29,15,3.7357,0.651284,0.048343
PTX-PLGA,3,108000,0,216.5,10.36,0.02,0.01636,6060.606061,0.1,853.918,221.29,15,3.7357,0.872816,0.0770517
PTX-PLGA,3,108000,0,216.5,10.36,0.02,0.01636,6060.606061,0.1,853.918,221.29,15,3.7357,0.884532,0.110301
PTX-PLGA,3,108000,0,216.5,10.36,0.02,0.01636,6060.606061,0.1,853.918,221.29,15,3.7357,3.84912,0.123813
PTX-PLGA,3,108000,0,216.5,10.36,0.02,0.01636,6060.606061,0.1,853.918,221.29,15,3.7357,6.38769,0.12827
PTX-PLGA,3,108000,0,216.5,10.36,0.02,0.01636,6060.606061,0.1,853.918,221.29,15,3.7357,9.13767,0.132721
PTX-PLGA,3,108000,0,216.5,10.36,0.02,0.01636,6060.606061,0.1,853.918,221.29,15,3.7357,11.6762,0.137179
PTX-PLGA,3,108000,0,216.5,10.36,0.02,0.01636,6060.606061,0.1,853.918,221.29,15,3.7357,14.4278,0.146163
PTX-PLGA,3,108000,0,216.5,10.36,0.02,0.01636,6060.606061,0.1,853.918,221.29,15,3.7357,16.1202,0.149135
PTX-PLGA,3,108000,0,216.5,10.36,0.02,0.01636,6060.606061,0.1,853.918,221.29,15,3.7357,19.2914,0.149039
PTX-PLGA,3,108000,0,216.5,10.36,0.02,0.01636,6060.606061,0.1,853.918,221.29,15,3.7357,24.5773,0.150391
PTX-PLGA,3,108000,0,216.5,10.36,0.02,0.01636,6060.606061,0.1,853.918,221.29,15,3.7357,27.9605,0.1518
PTX-PLGA,3,108000,0,216.5,10.36,0.02,0.01636,6060.606061,0.1,853.918,221.29,15,3.7357,30.9213,0.154733
PTX-PLGA,3,108000,0,216.5,10.36,0.02,0.01636,6060.606061,0.1,853.918,221.29,15,3.7357,33.8811,0.154643
PTX-PLGA,3,108000,0,216.5,10.36,0.02,0.01636,6060.606061,0.1,853.918,221.29,15,3.7357,38.7437,0.154496
PTX-PLGA,3,108000,0,216.5,10.36,0.02,0.01636,6060.606061,0.1,853.918,221.29,15,3.7357,42.5502,0.157404
PTX-PLGA,3,108000,0,216.5,10.36,0.02,0.01636,6060.606061,0.1,853.918,221.29,15,3.7357,64.1166,0.162797
PTX-PLGA,3,108000,0,216.5,10.36,0.02,0.01636,6060.606061,0.1,853.918,221.29,15,3.7357,92.8678,0.158906
HPA-PLGA,1,12000,0,218,11.11,0.025,0.024,1090.909091,0.01,242.322,58.88,3,1.9975,0.0516219,0.0168018
HPA-PLGA,1,12000,0,218,11.11,0.025,0.024,1090.909091,0.01,242.322,58.88,3,1.9975,0.98486,0.414559
HPA-PLGA,1,12000,0,218,11.11,0.025,0.024,1090.909091,0.01,242.322,58.88,3,1.9975,1.95687,0.526319
HPA-PLGA,1,12000,0,218,11.11,0.025,0.024,1090.909091,0.01,242.322,58.88,3,1.9975,3.94848,0.671316
HPA-PLGA,1,12000,0,218,11.11,0.025,0.024,1090.909091,0.01,242.322,58.88,3,1.9975,6.04119,0.799449
HPA-PLGA,1,12000,0,218,11.11,0.025,0.024,1090.909091,0.01,242.322,58.88,3,1.9975,8.03161,0.916409
HPA-PLGA,1,12000,0,218,11.11,0.025,0.024,1090.909091,0.01,242.322,58.88,3,1.9975,10.0185,0.949258
HPA-PLGA,1,12000,0,218,11.11,0.025,0.024,1090.909091,0.01,242.322,58.88,3,1.9975,12.0562,0.982087
HPA-PLGA,1,25000,0,218,11.11,0.025,0.0246,1132.075472,0.01,242.322,58.88,3,1.9975,0.000713667,0.0168221
HPA-PLGA,1,25000,0,218,11.11,0.025,0.0246,1132.075472,0.01,242.322,58.88,3,1.9975,0.977723,0.246337
HPA-PLGA,1,25000,0,218,11.11,0.025,0.0246,1132.075472,0.01,242.322,58.88,3,1.9975,2.0016,0.380507
HPA-PLGA,1,25000,0,218,11.11,0.025,0.0246,1132.075472,0.01,242.322,58.88,3,1.9975,3.94872,0.676923
HPA-PLGA,1,25000,0,218,11.11,0.025,0.0246,1132.075472,0.01,242.322,58.88,3,1.9975,5.99742,0.967691
HPA-PLGA,1,25000,0,218,11.11,0.025,0.0246,1132.075472,0.01,242.322,58.88,3,1.9975,8.08632,1.00611
HPA-PLGA,1,25000,0,218,11.11,0.025,0.0246,1132.075472,0.01,242.322,58.88,3,1.9975,10.0736,1.05017
HPA-PLGA,1,25000,0,218,11.11,0.025,0.0246,1132.075472,0.01,242.322,58.88,3,1.9975,12.0598,1.0662
HPA-PLGA,1,20000,0,218,11.11,0.025,0.0246,1034.482759,0.01,242.322,58.88,3,1.9975,0.0516219,0.0168018
HPA-PLGA,1,20000,0,218,11.11,0.025,0.0246,1034.482759,0.01,242.322,58.88,3,1.9975,1.03577,0.414538
HPA-PLGA,1,20000,0,218,11.11,0.025,0.0246,1034.482759,0.01,242.322,58.88,3,1.9975,2.00778,0.526299
HPA-PLGA,1,20000,0,218,11.11,0.025,0.0246,1034.482759,0.01,242.322,58.88,3,1.9975,4.0503,0.671275
HPA-PLGA,1,20000,0,218,11.11,0.025,0.0246,1034.482759,0.01,242.322,58.88,3,1.9975,5.9879,0.743396
HPA-PLGA,1,20000,0,218,11.11,0.025,0.0246,1034.482759,0.01,242.322,58.88,3,1.9975,8.03517,1.00052
HPA-PLGA,1,40000,0,218,11.11,0.025,0.0225,1052.631579,0.01,242.322,58.88,3,1.9975,0.0516219,0.0168018
HPA-PLGA,1,40000,0,218,11.11,0.025,0.0225,1052.631579,0.01,242.322,58.88,3,1.9975,0.989856,0.532314
HPA-PLGA,1,40000,0,218,11.11,0.025,0.0225,1052.631579,0.01,242.322,58.88,3,1.9975,2.01635,0.728164
HPA-PLGA,1,40000,0,218,11.11,0.025,0.0225,1052.631579,0.01,242.322,58.88,3,1.9975,3.95752,0.884396
HPA-PLGA,1,40000,0,218,11.11,0.025,0.0225,1052.631579,0.01,242.322,58.88,3,1.9975,5.99789,0.978906
HPA-PLGA,1,40000,0,218,11.11,0.025,0.0225,1052.631579,0.01,242.322,58.88,3,1.9975,8.08632,1.00611
HPA-PLGA,1,40000,0,218,11.11,0.025,0.0225,1052.631579,0.01,242.322,58.88,3,1.9975,10.0725,1.02213
TMZ-PLGA,3,20000,0,212,10.46,0.05,0.040615,97.56097561,0,194.154,108.17,8,-2.0781,0.0976862,0.00861016
TMZ-PLGA,3,20000,0,212,10.46,0.05,0.040615,97.56097561,0,194.154,108.17,8,-2.0781,0.981872,0.137825
TMZ-PLGA,3,20000,0,212,10.46,0.05,0.040615,97.56097561,0,194.154,108.17,8,-2.0781,6.9925,0.197522
TMZ-PLGA,3,20000,0,212,10.46,0.05,0.040615,97.56097561,0,194.154,108.17,8,-2.0781,13.9783,0.32608
TMZ-PLGA,3,20000,0,212,10.46,0.05,0.040615,97.56097561,0,194.154,108.17,8,-2.0781,20.9867,0.687394
TMZ-PLGA,3,20000,0,212,10.46,0.05,0.040615,97.56097561,0,194.154,108.17,8,-2.0781,28.0756,0.880595
