Repository: aspuru-guzik-group/long-acting-injectables

# long-acting-injectables

Data and code used for the resaerch article titled "Machine Learning Models to Accelerate the Design of Polymeric Long-Acting Injectables".

There are directories for (i) few-shot models and (ii) zero-shot models.

The few-shot models directory conatins the datafile used to train these models (Dataset_17_feat) as various files types (xlsx, csv, and tsv).
The zero-shot models directory conatins the datafile used to train these models (Dataset_14_feat) as various files types (xlsx, csv, and tsv).

Each directory contains a python class (NESTED_CV_) that is called for the nested cross-validation of either the few-shot or zero-shot machine learning models. This class is called to train all of the machine learning models in this study (except for the neural networks). Once implemented a 10-fold nested cross-validation is conducted on the specified model. The results of this nested cross-validation are stored in a sub-directory (NESTED_CV_RESULTS) as a pickle file (.pkl). The best model hyperparamater configuration is stored in a sub-directory (Trained_models) as a pickle file (.pkl). 

Each directory also contains the python scripts used for (i) preliminary model evaluation, (ii) refinement and re-training of the "best" model, and (iii) to call the trained model to make predictions.

Each directory also contains all of the codes necessary to replicate the figures used in the research article (e.g., Figure_1, Figure_2, etc.). There is an additional sub-directory (Figures) that stores all of the figures generated using these python scripts.

Link to preprint: https://doi.org/10.26434/chemrxiv-2021-mxrxw-v2

File: Data/NESTED_CV/Combined_data_NESTED_CV.csv (part 1 of 10)
Experimental_index,DP_Group,LA/GA,Polymer_MW,CL Ratio,Drug_Tm,Drug_Pka,Initial D/M ratio,DLC,SA-V,SE,Drug_Mw,Drug_TPSA,Drug_NHA,Drug_LogP,Time,Release
1,DEX-PEA,0,49000,0,262,12.42,0.2,0.153259949,422.5352113,0,392.467,94.83,6,1.8957,0.171821306,0.027941176
1,DEX-PEA,0,49000,0,262,12.42,0.2,0.153259949,422.5352113,0,392.467,94.83,6,1.8957,1.030927835,0.122058824
1,DEX-PEA,0,49000,0,262,12.42,0.2,0.153259949,422.5352113,0,392.467,94.83,6,1.8957,3.264604811,0.198529412
1,DEX-PEA,0,49000,0,262,12.42,0.2,0.153259949,422.5352113,0,392.467,94.83,6,1.8957,7.04467354,0.276470588
1,DEX-PEA,0,49000,0,262,12.42,0.2,0.153259949,422.5352113,0,392.467,94.83,6,1.8957,9.965635739,0.322058824
1,DEX-PEA,0,49000,0,262,12.42,0.2,0.153259949,422.5352113,0,392.467,94.83,6,1.8957,14.08934708,0.367647059
1,DEX-PEA,0,49000,0,262,12.42,0.2,0.153259949,422.5352113,0,392.467,94.83,6,1.8957,17.18213058,0.4
1,DEX-PEA,0,49000,0,262,12.42,0.2,0.153259949,422.5352113,0,392.467,94.83,6,1.8957,20.79037801,0.427941176
1,DEX-PEA,0,49000,0,262,12.42,0.2,0.153259949,422.5352113,0,392.467,94.83,6,1.8957,23.88316151,0.441176471
1,DEX-PEA,0,49000,0,262,12.42,0.2,0.153259949,422.5352113,0,392.467,94.83,6,1.8957,28.00687285,0.452941176
1,DEX-PEA,0,49000,0,262,12.42,0.2,0.153259949,422.5352113,0,392.467,94.83,6,1.8957,31.09965636,0.467647059
1,DEX-PEA,0,49000,0,262,12.42,0.2,0.153259949,422.5352113,0,392.467,94.83,6,1.8957,35.05154639,0.477941176
1,DEX-PEA,0,49000,0,262,12.42,0.2,0.153259949,422.5352113,0,392.467,94.83,6,1.8957,37.97250859,0.489705882
1,DEX-PEA,0,49000,0,262,12.42,0.2,0.153259949,422.5352113,0,392.467,94.83,6,1.8957,41.92439863,0.497058824
1,DEX-PEA,0,49000,0,262,12.42,0.2,0.153259949,422.5352113,0,392.467,94.83,6,1.8957,44.84536082,0.505882353
1,DEX-PEA,0,49000,0,262,12.42,0.2,0.153259949,422.5352113,0,392.467,94.83,6,1.8957,49.14089347,0.514705882
1,DEX-PEA,0,49000,0,262,12.42,0.2,0.153259949,422.5352113,0,392.467,94.83,6,1.8957,51.89003436,0.519117647
1,DEX-PEA,0,49000,0,262,12.42,0.2,0.153259949,422.5352113,0,392.467,94.83,6,1.8957,54.98281787,0.523529412
1,DEX-PEA,0,49000,0,262,12.42,0.2,0.153259949,422.5352113,0,392.467,94.83,6,1.8957,59.10652921,0.527941176
1,DEX-PEA,0,49000,0,262,12.42,0.2,0.153259949,422.5352113,0,392.467,94.83,6,1.8957,62.88659794,0.532352941
1,DEX-PEA,0,49000,0,262,12.42,0.2,0.153259949,422.5352113,0,392.467,94.83,6,1.8957,66.15120275,0.533823529
1,DEX-PEA,0,49000,0,262,12.42,0.2,0.153259949,422.5352113,0,392.467,94.83,6,1.8957,69.93127148,0.536764706
1,DEX-PEA,0,49000,0,262,12.42,0.2,0.153259949,422.5352113,0,392.467,94.83,6,1.8957,74.05498282,0.539705882
1,DEX-PEA,0,49000,0,262,12.42,0.2,0.153259949,422.5352113,0,392.467,94.83,6,1.8957,77.31958763,0.541176471
1,DEX-PEA,0,49000,0,262,12.42,0.2,0.153259949,422.5352113,0,392.467,94.83,6,1.8957,80.06872852,0.542647059
1,DEX-PEA,0,49000,0,262,12.42,0.2,0.153259949,422.5352113,0,392.467,94.83,6,1.8957,84.02061856,0.544117647
1,DEX-PEA,0,49000,0,262,12.42,0.2,0.153259949,422.5352113,0,392.467,94.83,6,1.8957,87.11340206,0.545588235
1,DEX-PEA,0,49000,0,262,12.42,0.2,0.153259949,422.5352113,0,392.467,94.83,6,1.8957,90.03436426,0.547058824
2,GEF-PLGA,1,44000,0,213,16.11,0.1,0.065507896,101.6949153,1,446.91,68.74,9,4.2756,0.439986514,0.09120027
2,GEF-PLGA,1,44000,0,213,16.11,0.1,0.065507896,101.6949153,1,446.91,68.74,9,4.2756,1.178354686,0.20976624
2,GEF-PLGA,1,44000,0,213,16.11,0.1,0.065507896,101.6949153,1,446.91,68.74,9,4.2756,1.62293876,0.270571528
2,GEF-PLGA,1,44000,0,213,16.11,0.1,0.065507896,101.6949153,1,446.91,68.74,9,4.2756,2.524520321,0.310115654
2,GEF-PLGA,1,44000,0,213,16.11,0.1,0.065507896,101.6949153,1,446.91,68.74,9,4.2756,4.031600564,0.346640716
2,GEF-PLGA,1,44000,0,213,16.11,0.1,0.065507896,101.6949153,1,446.91,68.74,9,4.2756,6.144179489,0.380146713
2,GEF-PLGA,1,44000,0,213,16.11,0.1,0.065507896,101.6949153,1,446.91,68.74,9,4.2756,8.862257096,0.410633646
2,GEF-PLGA,1,44000,0,213,16.11,0.1,0.065507896,101.6949153,1,446.91,68.74,9,4.2756,13.09017348,0.459408652
2,GEF-PLGA,1,44000,0,213,16.11,0.1,0.065507896,101.6949153,1,446.91,68.74,9,4.2756,17.01786918,0.49297595
2,GEF-PLGA,1,44000,0,213,16.11,0.1,0.065507896,101.6949153,1,446.91,68.74,9,4.2756,20.33776742,0.544759803
2,GEF-PLGA,1,44000,0,213,16.11,0.1,0.065507896,101.6949153,1,446.91,68.74,9,4.2756,25.02222154,0.575313145
2,GEF-PLGA,1,44000,0,213,16.11,0.1,0.065507896,101.6949153,1,446.91,68.74,9,4.2756,32.87531417,0.657645232
2,GEF-PLGA,1,44000,0,213,16.11,0.1,0.065507896,101.6949153,1,446.91,68.74,9,4.2756,41.9463005,0.688346717
2,GEF-PLGA,1,44000,0,213,16.11,0.1,0.065507896,101.6949153,1,446.91,68.74,9,4.2756,54.94038497,0.783010482
2,GEF-PLGA,1,44000,0,213,16.11,0.1,0.065507896,101.6949153,1,446.91,68.74,9,4.2756,63.10197389,0.82583931
2,GEF-PLGA,1,44000,0,213,16.11,0.1,0.065507896,101.6949153,1,446.91,68.74,9,4.2756,68.99466683,0.868591512
2,GEF-PLGA,1,44000,0,213,16.11,0.1,0.065507896,101.6949153,1,446.91,68.74,9,4.2756,79.7212346,0.954060157
3,GEF-PLGA,1,44000,0,213,16.11,0.1,0.032320495,1200,1,446.91,68.74,9,4.2756,0.301140195,0.009128711
3,GEF-PLGA,1,44000,0,213,16.11,0.1,0.032320495,1200,1,446.91,68.74,9,4.2756,0.400447496,0.352597111
3,GEF-PLGA,1,44000,0,213,16.11,0.1,0.032320495,1200,1,446.91,68.74,9,4.2756,0.526420646,0.519774617
3,GEF-PLGA,1,44000,0,213,16.11,0.1,0.032320495,1200,1,446.91,68.74,9,4.2756,0.965027892,0.620093382
3,GEF-PLGA,1,44000,0,213,16.11,0.1,0.032320495,1200,1,446.91,68.74,9,4.2756,1.088242506,0.805507877
3,GEF-PLGA,1,44000,0,213,16.11,0.1,0.032320495,1200,1,446.91,68.74,9,4.2756,2.122693557,0.966637038
3,GEF-PLGA,1,44000,0,213,16.11,0.1,0.032320495,1200,1,446.91,68.74,9,4.2756,2.87255563,1.009215554
3,GEF-PLGA,1,44000,0,213,16.11,0.1,0.032320495,1200,1,446.91,68.74,9,4.2756,4.988812603,1.018405566
4,GEF-PLGA,1,44000,0,213,16.11,0.1,0.060415296,187.5,1,446.91,68.74,9,4.2756,0.429871881,0.158069229
4,GEF-PLGA,1,44000,0,213,16.11,0.1,0.060415296,187.5,1,446.91,68.74,9,4.2756,0.705725495,0.334370339
4,GEF-PLGA,1,44000,0,213,16.11,0.1,0.060415296,187.5,1,446.91,68.74,9,4.2756,1.293293692,0.449891702
4,GEF-PLGA,1,44000,0,213,16.11,0.1,0.060415296,187.5,1,446.91,68.74,9,4.2756,1.736038742,0.522854983
4,GEF-PLGA,1,44000,0,213,16.11,0.1,0.060415296,187.5,1,446.91,68.74,9,4.2756,2.778305646,0.632312675
4,GEF-PLGA,1,44000,0,213,16.11,0.1,0.060415296,187.5,1,446.91,68.74,9,4.2756,3.22059094,0.708315454
4,GEF-PLGA,1,44000,0,213,16.11,0.1,0.060415296,187.5,1,446.91,68.74,9,4.2756,5.328112548,0.775255931
4,GEF-PLGA,1,44000,0,213,16.11,0.1,0.060415296,187.5,1,446.91,68.74,9,4.2756,6.36486238,0.921187601
4,GEF-PLGA,1,44000,0,213,16.11,0.1,0.060415296,187.5,1,446.91,68.74,9,4.2756,7.867345062,0.988107644
4,GEF-PLGA,1,44000,0,213,16.11,0.1,0.060415296,187.5,1,446.91,68.74,9,4.2756,10.58266413,1.036831566
4,GEF-PLGA,1,44000,0,213,16.11,0.1,0.060415296,187.5,1,446.91,68.74,9,4.2756,13.45476001,1.049086618
4,GEF-PLGA,1,44000,0,213,16.11,0.1,0.060415296,187.5,1,446.91,68.74,9,4.2756,17.23441427,1.061372321
4,GEF-PLGA,1,44000,0,213,16.11,0.1,0.060415296,187.5,1,446.91,68.74,9,4.2756,20.41086863,1.061479597
4,GEF-PLGA,1,44000,0,213,16.11,0.1,0.060415296,187.5,1,446.91,68.74,9,4.2756,33.11668608,1.061908703
4,GEF-PLGA,1,44000,0,213,16.11,0.1,0.060415296,187.5,1,446.91,68.74,9,4.2756,55.35186661,1.062659638
4,GEF-PLGA,1,44000,0,213,16.11,0.1,0.060415296,187.5,1,446.91,68.74,9,4.2756,63.21691289,1.065964772
4,GEF-PLGA,1,44000,0,213,16.11,0.1,0.060415296,187.5,1,446.91,68.74,9,4.2756,69.11604242,1.066164
4,GEF-PLGA,1,44000,0,213,16.11,0.1,0.060415296,187.5,1,446.91,68.74,9,4.2756,80.15846258,1.067497415
5,GEF-PLGA,1,44000,0,213,16.11,0.1,0.075870992,85.71428571,1,446.91,68.74,9,4.2756,1.051462024,0.048667729
5,GEF-PLGA,1,44000,0,213,16.11,0.1,0.075870992,85.71428571,1,446.91,68.74,9,4.2756,2.564059339,0.048718813
5,GEF-PLGA,1,44000,0,213,16.11,0.1,0.075870992,85.71428571,1,446.91,68.74,9,4.2756,4.832495556,0.051834937
5,GEF-PLGA,1,44000,0,213,16.11,0.1,0.075870992,85.71428571,1,446.91,68.74,9,4.2756,6.341874579,0.073162508
5,GEF-PLGA,1,44000,0,213,16.11,0.1,0.075870992,85.71428571,1,446.91,68.74,9,4.2756,8.147796236,0.134013772
5,GEF-PLGA,1,44000,0,213,16.11,0.1,0.075870992,85.71428571,1,446.91,68.74,9,4.2756,9.959694722,0.15535156
5,GEF-PLGA,1,44000,0,213,16.11,0.1,0.075870992,85.71428571,1,446.91,68.74,9,4.2756,12.97845277,0.198006702
5,GEF-PLGA,1,44000,0,213,16.11,0.1,0.075870992,85.71428571,1,446.91,68.74,9,4.2756,17.20636915,0.246781708
5,GEF-PLGA,1,44000,0,213,16.11,0.1,0.075870992,85.71428571,1,446.91,68.74,9,4.2756,20.07386747,0.289431742
5,GEF-PLGA,1,44000,0,213,16.11,0.1,0.075870992,85.71428571,1,446.91,68.74,9,4.2756,25.21072151,0.329118903
5,GEF-PLGA,1,44000,0,213,16.11,0.1,0.075870992,85.71428571,1,446.91,68.74,9,4.2756,33.21231533,0.429693087
5,GEF-PLGA,1,44000,0,213,16.11,0.1,0.075870992,85.71428571,1,446.91,68.74,9,4.2756,42.11549071,0.569811398
5,GEF-PLGA,1,44000,0,213,16.11,0.1,0.075870992,85.71428571,1,446.91,68.74,9,4.2756,54.80383743,0.685741433
5,GEF-PLGA,1,44000,0,213,16.11,0.1,0.075870992,85.71428571,1,446.91,68.74,9,4.2756,63.10611169,0.798483827
5,GEF-PLGA,1,44000,0,213,16.11,0.1,0.075870992,85.71428571,1,446.91,68.74,9,4.2756,68.98777049,0.914183984
5,GEF-PLGA,1,44000,0,213,16.11,0.1,0.075870992,85.71428571,1,446.91,68.74,9,4.2756,79.86559799,0.999657737
6,GEF-PLGA,1,44000,0,213,16.11,0.1,0.077660948,46.15384615,1,446.91,68.74,9,4.2756,1.959020413,0.04869838
6,GEF-PLGA,1,44000,0,213,16.11,0.1,0.077660948,46.15384615,1,446.91,68.74,9,4.2756,4.378256605,0.05485911
6,GEF-PLGA,1,44000,0,213,16.11,0.1,0.077660948,46.15384615,1,446.91,68.74,9,4.2756,6.494513578,0.064049122
6,GEF-PLGA,1,44000,0,213,16.11,0.1,0.077660948,46.15384615,1,446.91,68.74,9,4.2756,8.459051064,0.076273524
6,GEF-PLGA,1,44000,0,213,16.11,0.1,0.077660948,46.15384615,1,446.91,68.74,9,4.2756,10.42404831,0.085458428
6,GEF-PLGA,1,44000,0,213,16.11,0.1,0.077660948,46.15384615,1,446.91,68.74,9,4.2756,12.84098572,0.106816649
6,GEF-PLGA,1,44000,0,213,16.11,0.1,0.077660948,46.15384615,1,446.91,68.74,9,4.2756,17.07212039,0.134315168
6,GEF-PLGA,1,44000,0,213,16.11,0.1,0.077660948,46.15384615,1,446.91,68.74,9,4.2756,20.09455649,0.152654325
6,GEF-PLGA,1,44000,0,213,16.11,0.1,0.077660948,46.15384615,1,446.91,68.74,9,4.2756,24.92935082,0.189291771
6,GEF-PLGA,1,44000,0,213,16.11,0.1,0.077660948,46.15384615,1,446.91,68.74,9,4.2756,32.6334825,0.256421259
6,GEF-PLGA,1,44000,0,213,16.11,0.1,0.077660948,46.15384615,1,446.91,68.74,9,4.2756,41.85710783,0.278009359
6,GEF-PLGA,1,44000,0,213,16.11,0.1,0.077660948,46.15384615,1,446.91,68.74,9,4.2756,54.83510084,0.479055559
6,GEF-PLGA,1,44000,0,213,16.11,0.1,0.077660948,46.15384615,1,446.91,68.74,9,4.2756,62.99301171,0.546200372
6,GEF-PLGA,1,44000,0,213,16.11,0.1,0.077660948,46.15384615,1,446.91,68.74,9,4.2756,68.88570465,0.588952574
6,GEF-PLGA,1,44000,0,213,16.11,0.1,0.077660948,46.15384615,1,446.91,68.74,9,4.2756,79.45365659,0.72304808
7,THC-PCL,0,42500,0,200,9.34,0.1,0.0779586,120,0.1,314.469,29.46,2,5.7358,0.039761431,0.106666667
7,THC-PCL,0,42500,0,200,9.34,0.1,0.0779586,120,0.1,314.469,29.46,2,5.7358,0.994035785,0.333333333
7,THC-PCL,0,42500,0,200,9.34,0.1,0.0779586,120,0.1,314.469,29.46,2,5.7358,1.948310139,0.497777778
7,THC-PCL,0,42500,0,200,9.34,0.1,0.0779586,120,0.1,314.469,29.46,2,5.7358,2.982107356,0.622222222
7,THC-PCL,0,42500,0,200,9.34,0.1,0.0779586,120,0.1,314.469,29.46,2,5.7358,5.009940358,0.724444444
7,THC-PCL,0,42500,0,200,9.34,0.1,0.0779586,120,0.1,314.469,29.46,2,5.7358,6.998011928,0.782222222
7,THC-PCL,0,42500,0,200,9.34,0.1,0.0779586,120,0.1,314.469,29.46,2,5.7358,10.01988072,0.848888889
7,THC-PCL,0,42500,0,200,9.34,0.1,0.0779586,120,0.1,314.469,29.46,2,5.7358,12.96222664,0.884444444
7,THC-PCL,0,42500,0,200,9.34,0.1,0.0779586,120,0.1,314.469,29.46,2,5.7358,17.972167,0.902222222
8,CBD-PCL,0,42500,0,66.5,9.13,0.1,0.090156402,120,0.1,314.469,40.46,2,5.8465,0.119284294,0.057777778
8,CBD-PCL,0,42500,0,66.5,9.13,0.1,0.090156402,120,0.1,314.469,40.46,2,5.8465,1.073558648,0.226666667
8,CBD-PCL,0,42500,0,66.5,9.13,0.1,0.090156402,120,0.1,314.469,40.46,2,5.8465,1.988071571,0.342222222
8,CBD-PCL,0,42500,0,66.5,9.13,0.1,0.090156402,120,0.1,314.469,40.46,2,5.8465,3.021868787,0.44
8,CBD-PCL,0,42500,0,66.5,9.13,0.1,0.090156402,120,0.1,314.469,40.46,2,5.8465,5.009940358,0.64
8,CBD-PCL,0,42500,0,66.5,9.13,0.1,0.090156402,120,0.1,314.469,40.46,2,5.8465,6.998011928,0.831111111
8,CBD-PCL,0,42500,0,66.5,9.13,0.1,0.090156402,120,0.1,314.469,40.46,2,5.8465,10.01988072,0.946666667
8,CBD-PCL,0,42500,0,66.5,9.13,0.1,0.090156402,120,0.1,314.469,40.46,2,5.8465,13.00198807,0.995555556
8,CBD-PCL,0,42500,0,66.5,9.13,0.1,0.090156402,120,0.1,314.469,40.46,2,5.8465,16.02385686,0.995555556
8,CBD-PCL,0,42500,0,66.5,9.13,0.1,0.090156402,120,0.1,314.469,40.46,2,5.8465,19.96023857,0.995555556
9,CAF-PLGA,1,46000,0,236,14,0.108404385,0.059,97.08737864,0,194.194,61.82,6,-1.0293,0.087912088,0.005614554
9,CAF-PLGA,1,46000,0,236,14,0.108404385,0.059,97.08737864,0,194.194,61.82,6,-1.0293,0.131868132,0.030793856
9,CAF-PLGA,1,46000,0,236,14,0.108404385,0.059,97.08737864,0,194.194,61.82,6,-1.0293,0.307692308,0.053178194
9,CAF-PLGA,1,46000,0,236,14,0.108404385,0.059,97.08737864,0,194.194,61.82,6,-1.0293,0.967032967,0.123113861
9,CAF-PLGA,1,46000,0,236,14,0.108404385,0.059,97.08737864,0,194.194,61.82,6,-1.0293,1.230769231,0.139883646
9,CAF-PLGA,1,46000,0,236,14,0.108404385,0.059,97.08737864,0,194.194,61.82,6,-1.0293,2.021978022,0.190193
9,CAF-PLGA,1,46000,0,236,14,0.108404385,0.059,97.08737864,0,194.194,61.82,6,-1.0293,3.032967033,0.243272694
9,CAF-PLGA,1,46000,0,236,14,0.108404385,0.059,97.08737864,0,194.194,61.82,6,-1.0293,4,0.324369748
9,CAF-PLGA,1,46000,0,236,14,0.108404385,0.059,97.08737864,0,194.194,61.82,6,-1.0293,6.989010989,0.562046357
9,CAF-PLGA,1,46000,0,236,14,0.108404385,0.059,97.08737864,0,194.194,61.82,6,-1.0293,8,0.699159664
9,CAF-PLGA,1,46000,0,236,14,0.108404385,0.059,97.08737864,0,194.194,61.82,6,-1.0293,8.923076923,0.864296488
9,CAF-PLGA,1,46000,0,236,14,0.108404385,0.059,97.08737864,0,194.194,61.82,6,-1.0293,10.02197802,0.956579555
9,CAF-PLGA,1,46000,0,236,14,0.108404385,0.059,97.08737864,0,194.194,61.82,6,-1.0293,13.97802198,0.995241173
9,CAF-PLGA,1,46000,0,236,14,0.108404385,0.059,97.08737864,0,194.194,61.82,6,-1.0293,16,1.003361345
9,CAF-PLGA,1,46000,0,236,14,0.108404385,0.059,97.08737864,0,194.194,61.82,6,-1.0293,17.05494505,1.003513593
10,CAF-PLGA,1,46000,0,236,14,0.116131897,0.055,63.76195537,0,194.194,61.82,6,-1.0293,0.087912088,0.008415674
10,CAF-PLGA,1,46000,0,236,14,0.116131897,0.055,63.76195537,0,194.194,61.82,6,-1.0293,0.21978022,0.027980423
10,CAF-PLGA,1,46000,0,236,14,0.116131897,0.055,63.76195537,0,194.194,61.82,6,-1.0293,0.395604396,0.050364761
10,CAF-PLGA,1,46000,0,236,14,0.116131897,0.055,63.76195537,0,194.194,61.82,6,-1.0293,1.010989011,0.109102102
10,CAF-PLGA,1,46000,0,236,14,0.116131897,0.055,63.76195537,0,194.194,61.82,6,-1.0293,1.978021978,0.142580109
10,CAF-PLGA,1,46000,0,236,14,0.116131897,0.055,63.76195537,0,194.194,61.82,6,-1.0293,2.989010989,0.17885308
10,CAF-PLGA,1,46000,0,236,14,0.116131897,0.055,63.76195537,0,194.194,61.82,6,-1.0293,4,0.231932773
10,CAF-PLGA,1,46000,0,236,14,0.116131897,0.055,63.76195537,0,194.194,61.82,6,-1.0293,6.945054945,0.365974082
10,CAF-PLGA,1,46000,0,236,14,0.116131897,0.055,63.76195537,0,194.194,61.82,6,-1.0293,8.043956044,0.438649306
10,CAF-PLGA,1,46000,0,236,14,0.116131897,0.055,63.76195537,0,194.194,61.82,6,-1.0293,9.010989011,0.595376612
10,CAF-PLGA,1,46000,0,236,14,0.116131897,0.055,63.76195537,0,194.194,61.82,6,-1.0293,10.02197802,0.777307846
10,CAF-PLGA,1,46000,0,236,14,0.116131897,0.055,63.76195537,0,194.194,61.82,6,-1.0293,13.93406593,0.992446209
10,CAF-PLGA,1,46000,0,236,14,0.116131897,0.055,63.76195537,0,194.194,61.82,6,-1.0293,15.03296703,0.995093422
10,CAF-PLGA,1,46000,0,236,14,0.116131897,0.055,63.76195537,0,194.194,61.82,6,-1.0293,16.04395604,1.000554068
10,CAF-PLGA,1,46000,0,236,14,0.116131897,0.055,63.76195537,0,194.194,61.82,6,-1.0293,17.14285714,1.00070016
10,CAF-PLGA,1,46000,0,236,14,0.116131897,0.055,63.76195537,0,194.194,61.82,6,-1.0293,18.06593407,1.008071998
11,DEX-PLGA,1,13000,0,262,12.42,0.1,0.0764,300,0,392.467,94.83,6,1.8957,0.096336342,0.062326272
11,DEX-PLGA,1,13000,0,262,12.42,0.1,0.0764,300,0,392.467,94.83,6,1.8957,0.283440451,0.24117961
11,DEX-PLGA,1,13000,0,262,12.42,0.1,0.0764,300,0,392.467,94.83,6,1.8957,2.637833824,0.325084109
11,DEX-PLGA,1,13000,0,262,12.42,0.1,0.0764,300,0,392.467,94.83,6,1.8957,4.588783963,0.335836098
11,DEX-PLGA,1,13000,0,262,12.42,0.1,0.0764,300,0,392.467,94.83,6,1.8957,8.994083389,0.457588343
11,DEX-PLGA,1,13000,0,262,12.42,0.1,0.0764,300,0,392.467,94.83,6,1.8957,13.18889069,0.628130583
11,DEX-PLGA,1,13000,0,262,12.42,0.1,0.0764,300,0,392.467,94.83,6,1.8957,19.85837258,0.711840182
11,DEX-PLGA,1,13000,0,262,12.42,0.1,0.0764,300,0,392.467,94.83,6,1.8957,23.95489455,0.839026428
11,DEX-PLGA,1,13000,0,262,12.42,0.1,0.0764,300,0,392.467,94.83,6,1.8957,26.00942017,0.841643658
11,DEX-PLGA,1,13000,0,262,12.42,0.1,0.0764,300,0,392.467,94.83,6,1.8957,31.04341168,0.844126314
12,DEX-PLGA,1,28000,0,262,12.42,0.1,0.0825,300,0,392.467,94.83,6,1.8957,0.19796283,0.07316179
12,DEX-PLGA,1,28000,0,262,12.42,0.1,0.0825,300,0,392.467,94.83,6,1.8957,0.397596232,0.130063343
12,DEX-PLGA,1,28000,0,262,12.42,0.1,0.0825,300,0,392.467,94.83,6,1.8957,1.11260122,0.170681454
12,DEX-PLGA,1,28000,0,262,12.42,0.1,0.0825,300,0,392.467,94.83,6,1.8957,2.242186594,0.176050488
12,DEX-PLGA,1,28000,0,262,12.42,0.1,0.0825,300,0,392.467,94.83,6,1.8957,4.498851481,0.211178914
12,DEX-PLGA,1,28000,0,262,12.42,0.1,0.0825,300,0,392.467,94.83,6,1.8957,7.067078122,0.213772941
12,DEX-PLGA,1,28000,0,262,12.42,0.1,0.0825,300,0,392.467,94.83,6,1.8957,9.222951809,0.229935729
12,DEX-PLGA,1,28000,0,262,12.42,0.1,0.0825,300,0,392.467,94.83,6,1.8957,13.12039722,0.294800343
12,DEX-PLGA,1,28000,0,262,12.42,0.1,0.0825,300,0,392.467,94.83,6,1.8957,20.09642915,0.394756259
12,DEX-PLGA,1,28000,0,262,12.42,0.1,0.0825,300,0,392.467,94.83,6,1.8957,23.98385113,0.557182301
12,DEX-PLGA,1,28000,0,262,12.42,0.1,0.0825,300,0,392.467,94.83,6,1.8957,28.19063087,0.611192835
12,DEX-PLGA,1,28000,0,262,12.42,0.1,0.0825,300,0,392.467,94.83,6,1.8957,31.77178125,0.754662521
12,DEX-PLGA,1,28000,0,262,12.42,0.1,0.0825,300,0,392.467,94.83,6,1.8957,34.74345112,0.830409058
12,DEX-PLGA,1,28000,0,262,12.42,0.1,0.0825,300,0,392.467,94.83,6,1.8957,40.08454953,0.843717952
12,DEX-PLGA,1,28000,0,262,12.42,0.1,0.0825,300,0,392.467,94.83,6,1.8957,53.02925822,0.848553331
13,LDC-PLGA,2.333333333,10000,0,68.5,13.78,1,0.418,60,0.2,234.343,32.34,3,2.58374,0.165357359,0.380733945
13,LDC-PLGA,2.333333333,10000,0,68.5,13.78,1,0.418,60,0.2,234.343,32.34,3,2.58374,0.417513597,0.486238532
13,LDC-PLGA,2.333333333,10000,0,68.5,13.78,1,0.418,60,0.2,234.343,32.34,3,2.58374,0.790529034,0.600917431
13,LDC-PLGA,2.333333333,10000,0,68.5,13.78,1,0.418,60,0.2,234.343,32.34,3,2.58374,4.036971928,0.708715596
13,LDC-PLGA,2.333333333,10000,0,68.5,13.78,1,0.418,60,0.2,234.343,32.34,3,2.58374,7.157886063,0.768348624
13,LDC-PLGA,2.333333333,10000,0,68.5,13.78,1,0.418,60,0.2,234.343,32.34,3,2.58374,14.22787453,0.802752294
13,LDC-PLGA,2.333333333,10000,0,68.5,13.78,1,0.418,60,0.2,234.343,32.34,3,2.58374,21.17590507,0.818807339
13,LDC-PLGA,2.333333333,10000,0,68.5,13.78,1,0.418,60,0.2,234.343,32.34,3,2.58374,28.1228369,0.825688073
13,LDC-PLGA,2.333333333,10000,0,68.5,13.78,1,0.418,60,0.2,234.343,32.34,3,2.58374,56.02785255,0.832568807
14,LDC-PLGA,2.333333333,10000,0,68.5,13.78,1,0.05,1200,0.2,234.343,32.34,3,2.58374,0.120584519,0.006880734
14,LDC-PLGA,2.333333333,10000,0,68.5,13.78,1,0.05,1200,0.2,234.343,32.34,3,2.58374,0.245289238,0.048165138
14,LDC-PLGA,2.333333333,10000,0,68.5,13.78,1,0.05,1200,0.2,234.343,32.34,3,2.58374,0.506784596,0.231651376
14,LDC-PLGA,2.333333333,10000,0,68.5,13.78,1,0.05,1200,0.2,234.343,32.34,3,2.58374,0.752348514,0.282110092
14,LDC-PLGA,2.333333333,10000,0,68.5,13.78,1,0.05,1200,0.2,234.343,32.34,3,2.58374,4.378124485,0.55733945
14,LDC-PLGA,2.333333333,10000,0,68.5,13.78,1,0.05,1200,0.2,234.343,32.34,3,2.58374,7.276822502,0.76146789
14,LDC-PLGA,2.333333333,10000,0,68.5,13.78,1,0.05,1200,0.2,234.343,32.34,3,2.58374,14.47700928,0.883027523
14,LDC-PLGA,2.333333333,10000,0,68.5,13.78,1,0.05,1200,0.2,234.343,32.34,3,2.58374,21.31049827,0.94266055
14,LDC-PLGA,2.333333333,10000,0,68.5,13.78,1,0.05,1200,0.2,234.343,32.34,3,2.58374,28.37828929,0.958715596
14,LDC-PLGA,2.333333333,10000,0,68.5,13.78,1,0.05,1200,0.2,234.343,32.34,3,2.58374,56.16629127,0.98853211
15,ETC-PCL,0,10000,0,136.5,19.69,0.033333333,0.027142718,369.00369,0,358.85,59.92,6,4.17592,0.088142707,0.005456453
15,ETC-PCL,0,10000,0,136.5,19.69,0.033333333,0.027142718,369.00369,0,358.85,59.92,6,4.17592,0.997659214,0.243078537
15,ETC-PCL,0,10000,0,136.5,19.69,0.033333333,0.027142718,369.00369,0,358.85,59.92,6,4.17592,2.051255146,0.355004439
15,ETC-PCL,0,10000,0,136.5,19.69,0.033333333,0.027142718,369.00369,0,358.85,59.92,6,4.17592,2.973363468,0.450548874
15,ETC-PCL,0,10000,0,136.5,19.69,0.033333333,0.027142718,369.00369,0,358.85,59.92,6,4.17592,3.945839051,0.47778271
15,ETC-PCL,0,10000,0,136.5,19.69,0.033333333,0.027142718,369.00369,0,358.85,59.92,6,4.17592,5.051255146,0.505004439
15,ETC-PCL,0,10000,0,136.5,19.69,0.033333333,0.027142718,369.00369,0,358.85,59.92,6,4.17592,5.979901526,0.526777787
15,ETC-PCL,0,10000,0,136.5,19.69,0.033333333,0.027142718,369.00369,0,358.85,59.92,6,4.17592,6.998627815,0.532149487
15,ETC-PCL,0,10000,0,136.5,19.69,0.033333333,0.027142718,369.00369,0,358.85,59.92,6,4.17592,7.971587699,0.553918799
15,ETC-PCL,0,10000,0,136.5,19.69,0.033333333,0.027142718,369.00369,0,358.85,59.92,6,4.17592,8.899023327,0.589353459
15,ETC-PCL,0,10000,0,136.5,19.69,0.033333333,0.027142718,369.00369,0,358.85,59.92,6,4.17592,9.961094519,0.605650174
15,ETC-PCL,0,10000,0,136.5,19.69,0.033333333,0.027142718,369.00369,0,358.85,59.92,6,4.17592,11.02316571,0.621946888
15,ETC-PCL,0,10000,0,136.5,19.69,0.033333333,0.027142718,369.00369,0,358.85,59.92,6,4.17592,11.90628784,0.657385584
15,ETC-PCL,0,10000,0,136.5,19.69,0.033333333,0.027142718,369.00369,0,358.85,59.92,6,4.17592,12.96835903,0.673682299
15,ETC-PCL,0,10000,0,136.5,19.69,0.033333333,0.027142718,369.00369,0,358.85,59.92,6,4.17592,13.98539027,0.698179837
15,ETC-PCL,0,10000,0,136.5,19.69,0.033333333,0.027142718,369.00369,0,358.85,59.92,6,4.17592,15.0009686,0.73907095
15,ETC-PCL,0,10000,0,136.5,19.69,0.033333333,0.027142718,369.00369,0,358.85,59.92,6,4.17592,15.92695133,0.790899185
15,ETC-PCL,0,10000,0,136.5,19.69,0.033333333,0.027142718,369.00369,0,358.85,59.92,6,4.17592,16.98684317,0.831786262
15,ETC-PCL,0,10000,0,136.5,19.69,0.033333333,0.027142718,369.00369,0,358.85,59.92,6,4.17592,17.95931875,0.859020098
15,ETC-PCL,0,10000,0,136.5,19.69,0.033333333,0.027142718,369.00369,0,358.85,59.92,6,4.17592,18.88723868,0.888990233
15,ETC-PCL,0,10000,0,136.5,19.69,0.033333333,0.027142718,369.00369,0,358.85,59.92,6,4.17592,19.86019856,0.910759545
15,ETC-PCL,0,10000,0,136.5,19.69,0.033333333,0.027142718,369.00369,0,358.85,59.92,6,4.17592,20.92275406,0.921591735
15,ETC-PCL,0,10000,0,136.5,19.69,0.033333333,0.027142718,369.00369,0,358.85,59.92,6,4.17592,21.986036,0.924227137
15,ETC-PCL,0,10000,0,136.5,19.69,0.033333333,0.027142718,369.00369,0,358.85,59.92,6,4.17592,22.91637743,0.926874647
15,ETC-PCL,0,10000,0,136.5,19.69,0.033333333,0.027142718,369.00369,0,358.85,59.92,6,4.17592,23.93510372,0.932246348
15,ETC-PCL,0,10000,0,136.5,19.69,0.033333333,0.027142718,369.00369,0,358.85,59.92,6,4.17592,24.91024296,0.929425297
15,ETC-PCL,0,10000,0,136.5,19.69,0.033333333,0.027142718,369.00369,0,358.85,59.92,6,4.17592,25.92945355,0.929332472
15,ETC-PCL,0,10000,0,136.5,19.69,0.033333333,0.027142718,369.00369,0,358.85,59.92,6,4.17592,26.94866414,0.929239648
15,ETC-PCL,0,10000,0,136.5,19.69,0.033333333,0.027142718,369.00369,0,358.85,59.92,6,4.17592,27.92307692,0.934615385
15,ETC-PCL,0,10000,0,136.5,19.69,0.033333333,0.027142718,369.00369,0,358.85,59.92,6,4.17592,28.94277181,0.929058035
15,ETC-PCL,0,10000,0,136.5,19.69,0.033333333,0.027142718,369.00369,0,358.85,59.92,6,4.17592,29.87311325,0.931705545
16,QRC-PCL,0,14000,0,312.5,6.38,0.05,0.036859391,98.36065574,0,338.268,194.36,9,0.3386,0.250775684,0.111579276
16,QRC-PCL,0,14000,0,312.5,6.38,0.05,0.036859391,98.36065574,0,338.268,194.36,9,0.3386,0.376618537,0.17337609
16,QRC-PCL,0,14000,0,312.5,6.38,0.05,0.036859391,98.36065574,0,338.268,194.36,9,0.3386,0.440319981,0.21457489
16,QRC-PCL,0,14000,0,312.5,6.38,0.05,0.036859391,98.36065574,0,338.268,194.36,9,0.3386,0.624664159,0.248901215
16,QRC-PCL,0,14000,0,312.5,6.38,0.05,0.036859391,98.36065574,0,338.268,194.36,9,0.3386,1.112175209,0.286647137
16,QRC-PCL,0,14000,0,312.5,6.38,0.05,0.036859391,98.36065574,0,338.268,194.36,9,0.3386,2.087977327,0.372439375
16,QRC-PCL,0,14000,0,312.5,6.38,0.05,0.036859391,98.36065574,0,338.268,194.36,9,0.3386,2.938846614,0.408451925
16,QRC-PCL,0,14000,0,312.5,6.38,0.05,0.036859391,98.36065574,0,338.268,194.36,9,0.3386,3.970680002,0.434155761
16,QRC-PCL,0,14000,0,312.5,6.38,0.05,0.036859391,98.36065574,0,338.268,194.36,9,0.3386,5.001863376,0.451275936
16,QRC-PCL,0,14000,0,312.5,6.38,0.05,0.036859391,98.36065574,0,338.268,194.36,9,0.3386,7.00234872,0.468351736
16,QRC-PCL,0,14000,0,312.5,6.38,0.05,0.036859391,98.36065574,0,338.268,194.36,9,0.3386,8.154304831,0.480316167
16,QRC-PCL,0,14000,0,312.5,6.38,0.05,0.036859391,98.36065574,0,338.268,194.36,9,0.3386,9.972266038,0.487099894
16,QRC-PCL,0,14000,0,312.5,6.38,0.05,0.036859391,98.36065574,0,338.268,194.36,9,0.3386,13.06256608,0.495542112
16,QRC-PCL,0,14000,0,312.5,6.38,0.05,0.036859391,98.36065574,0,338.268,194.36,9,0.3386,16.03183339,0.505706609
16,QRC-PCL,0,14000,0,312.5,6.38,0.05,0.036859391,98.36065574,0,338.268,194.36,9,0.3386,21.00041601,0.517496317
16,QRC-PCL,0,14000,0,312.5,6.38,0.05,0.036859391,98.36065574,0,338.268,194.36,9,0.3386,26.99849197,0.524088679
16,QRC-PCL,0,14000,0,312.5,6.38,0.05,0.036859391,98.36065574,0,338.268,194.36,9,0.3386,35.05672462,0.535736943
17,QRC-PCL,0,14000,0,312.5,6.38,0.05,0.029281717,60,0,338.268,194.36,9,0.3386,0.187334246,0.07381394
17,QRC-PCL,0,14000,0,312.5,6.38,0.05,0.029281717,60,0,338.268,194.36,9,0.3386,0.37453849,0.145908374
17,QRC-PCL,0,14000,0,312.5,6.38,0.05,0.029281717,60,0,338.268,194.36,9,0.3386,0.438759945,0.193974103
17,QRC-PCL,0,14000,0,312.5,6.38,0.05,0.029281717,60,0,338.268,194.36,9,0.3386,0.988412404,0.252318039
17,QRC-PCL,0,14000,0,312.5,6.38,0.05,0.029281717,60,0,338.268,194.36,9,0.3386,2.085637274,0.341538195
17,QRC-PCL,0,14000,0,312.5,6.38,0.05,0.029281717,60,0,338.268,194.36,9,0.3386,3.056499281,0.362094607
17,QRC-PCL,0,14000,0,312.5,6.38,0.05,0.029281717,60,0,338.268,194.36,9,0.3386,4.030611361,0.425569326
17,QRC-PCL,0,14000,0,312.5,6.38,0.05,0.029281717,60,0,338.268,194.36,9,0.3386,5.001993379,0.452992668
17,QRC-PCL,0,14000,0,312.5,6.38,0.05,0.029281717,60,0,338.268,194.36,9,0.3386,6.881965991,0.478657676
17,QRC-PCL,0,14000,0,312.5,6.38,0.05,0.029281717,60,0,338.268,194.36,9,0.3386,7.913669377,0.50264478
17,QRC-PCL,0,14000,0,312.5,6.38,0.05,0.029281717,60,0,338.268,194.36,9,0.3386,9.914024718,0.518003848
17,QRC-PCL,0,14000,0,312.5,6.38,0.05,0.029281717,60,0,338.268,194.36,9,0.3386,12.94816349,0.584817736
17,QRC-PCL,0,14000,0,312.5,6.38,0.05,0.029281717,60,0,338.268,194.36,9,0.3386,16.03950356,0.606993812
17,QRC-PCL,0,14000,0,312.5,6.38,0.05,0.029281717,60,0,338.268,194.36,9,0.3386,20.88783346,0.630806192
17,QRC-PCL,0,14000,0,312.5,6.38,0.05,0.029281717,60,0,338.268,194.36,9,0.3386,26.88668943,0.647698948
17,QRC-PCL,0,14000,0,312.5,6.38,0.05,0.029281717,60,0,338.268,194.36,9,0.3386,35.00667348,0.674795029
18,QRC-PCL,0,14000,0,312.5,6.38,0.05,0.027766975,65.93406593,0,338.268,194.36,9,0.3386,0.314217122,0.149344612
18,QRC-PCL,0,14000,0,312.5,6.38,0.05,0.027766975,65.93406593,0,338.268,194.36,9,0.3386,0.317987208,0.199129847
18,QRC-PCL,0,14000,0,312.5,6.38,0.05,0.027766975,65.93406593,0,338.268,194.36,9,0.3386,0.44383006,0.260926661
18,QRC-PCL,0,14000,0,312.5,6.38,0.05,0.027766975,65.93406593,0,338.268,194.36,9,0.3386,0.447730149,0.312428628
18,QRC-PCL,0,14000,0,312.5,6.38,0.05,0.027766975,65.93406593,0,338.268,194.36,9,0.3386,1.05705396,0.358752665
18,QRC-PCL,0,14000,0,312.5,6.38,0.05,0.027766975,65.93406593,0,338.268,194.36,9,0.3386,2.095517498,0.472009846
18,QRC-PCL,0,14000,0,312.5,6.38,0.05,0.027766975,65.93406593,0,338.268,194.36,9,0.3386,2.946646791,0.51145586
18,QRC-PCL,0,14000,0,312.5,6.38,0.05,0.027766975,65.93406593,0,338.268,194.36,9,0.3386,4.160224298,0.537151375
18,QRC-PCL,0,14000,0,312.5,6.38,0.05,0.027766975,65.93406593,0,338.268,194.36,9,0.3386,5.070244926,0.554277097
18,QRC-PCL,0,14000,0,312.5,6.38,0.05,0.027766975,65.93406593,0,338.268,194.36,9,0.3386,6.767953407,0.573083497
18,QRC-PCL,0,14000,0,312.5,6.38,0.05,0.027766975,65.93406593,0,338.268,194.36,9,0.3386,7.920559533,0.593631589
18,QRC-PCL,0,14000,0,312.5,6.38,0.05,0.027766975,65.93406593,0,338.268,194.36,9,0.3386,10.04194762,0.607268378
18,QRC-PCL,0,14000,0,312.5,6.38,0.05,0.027766975,65.93406593,0,338.268,194.36,9,0.3386,13.01264495,0.63631693
18,QRC-PCL,0,14000,0,312.5,6.38,0.05,0.027766975,65.93406593,0,338.268,194.36,9,0.3386,15.98204226,0.648198159
18,QRC-PCL,0,14000,0,312.5,6.38,0.05,0.027766975,65.93406593,0,338.268,194.36,9,0.3386,20.89069352,0.668574301
18,QRC-PCL,0,14000,0,312.5,6.38,0.05,0.027766975,65.93406593,0,338.268,194.36,9,0.3386,26.94948085,0.676880623
18,QRC-PCL,0,14000,0,312.5,6.38,0.05,0.027766975,65.93406593,0,338.268,194.36,9,0.3386,35.00758351,0.686812154
19,ACE-PVL-co-PAVL,0,15000,0.18,170,9.46,1,0.1,2.4848,0.5,151.165,49.33,3,1.3506,0.239260707,0.099562671
19,ACE-PVL-co-PAVL,0,15000,0.18,170,9.46,1,0.1,2.4848,0.5,151.165,49.33,3,1.3506,0.310042988,0.312973195
19,ACE-PVL-co-PAVL,0,15000,0.18,170,9.46,1,0.1,2.4848,0.5,151.165,49.33,3,1.3506,0.549540821,0.418650343
19,ACE-PVL-co-PAVL,0,15000,0.18,170,9.46,1,0.1,2.4848,0.5,151.165,49.33,3,1.3506,1.447539134,0.812907138
19,ACE-PVL-co-PAVL,0,15000,0.18,170,9.46,1,0.1,2.4848,0.5,151.165,49.33,3,1.3506,2.21203519,0.918553799
19,ACE-PVL-co-PAVL,0,15000,0.18,170,9.46,1,0.1,2.4848,0.5,151.165,49.33,3,1.3506,3.263098702,0.936785444
19,ACE-PVL-co-PAVL,0,15000,0.18,170,9.46,1,0.1,2.4848,0.5,151.165,49.33,3,1.3506,6.180466868,0.948811149
19,ACE-PVL-co-PAVL,0,15000,0.18,170,9.46,1,0.1,2.4848,0.5,151.165,49.33,3,1.3506,7.172485866,0.954851101
20,PTX-PVL-co-PAVL,0,15000,0.18,216.5,10.36,1,0.1,2.4848,0.5,853.918,221.29,15,3.7357,0.293799818,0.034518853
20,PTX-PVL-co-PAVL,0,15000,0.18,216.5,10.36,1,0.1,2.4848,0.5,853.918,221.29,15,3.7357,0.471763307,0.085321527
20,PTX-PVL-co-PAVL,0,15000,0.18,216.5,10.36,1,0.1,2.4848,0.5,853.918,221.29,15,3.7357,1.179467549,0.21739425
20,PTX-PVL-co-PAVL,0,15000,0.18,216.5,10.36,1,0.1,2.4848,0.5,853.918,221.29,15,3.7357,3.289538315,0.390035942
20,PTX-PVL-co-PAVL,0,15000,0.18,216.5,10.36,1,0.1,2.4848,0.5,853.918,221.29,15,3.7357,5.219985705,0.483419772
20,PTX-PVL-co-PAVL,0,15000,0.18,216.5,10.36,1,0.1,2.4848,0.5,853.918,221.29,15,3.7357,9.197072503,0.662050603
20,PTX-PVL-co-PAVL,0,15000,0.18,216.5,10.36,1,0.1,2.4848,0.5,853.918,221.29,15,3.7357,11.12514863,0.714784164
20,PTX-PVL-co-PAVL,0,15000,0.18,216.5,10.36,1,0.1,2.4848,0.5,853.918,221.29,15,3.7357,14.10571102,0.810139532
20,PTX-PVL-co-PAVL,0,15000,0.18,216.5,10.36,1,0.1,2.4848,0.5,853.918,221.29,15,3.7357,17.02533189,0.860782992
20,PTX-PVL-co-PAVL,0,15000,0.18,216.5,10.36,1,0.1,2.4848,0.5,853.918,221.29,15,3.7357,18.89353356,0.887097266
20,PTX-PVL-co-PAVL,0,15000,0.18,216.5,10.36,1,0.1,2.4848,0.5,853.918,221.29,15,3.7357,20.11912223,0.897188695
20,PTX-PVL-co-PAVL,0,15000,0.18,216.5,10.36,1,0.1,2.4848,0.5,853.918,221.29,15,3.7357,24.03064353,0.951839594
20,PTX-PVL-co-PAVL,0,15000,0.18,216.5,10.36,1,0.1,2.4848,0.5,853.918,221.29,15,3.7357,25.19789906,0.961934411
20,PTX-PVL-co-PAVL,0,15000,0.18,216.5,10.36,1,0.1,2.4848,0.5,853.918,221.29,15,3.7357,26.30717714,0.978130155
20,PTX-PVL-co-PAVL,0,15000,0.18,216.5,10.36,1,0.1,2.4848,0.5,853.918,221.29,15,3.7357,28.1744303,0.988184322
21,CCM-PVL-co-PAVL,0,15000,0.18,183,9.06,1,0.1,2.4848,0.5,368.385,93.06,6,3.3699,0.234873866,0.024359674
21,CCM-PVL-co-PAVL,0,15000,0.18,183,9.06,1,0.1,2.4848,0.5,368.385,93.06,6,3.3699,0.353911403,0.065003167
21,CCM-PVL-co-PAVL,0,15000,0.18,183,9.06,1,0.1,2.4848,0.5,368.385,93.06,6,3.3699,1.118170331,0.166584802
21,CCM-PVL-co-PAVL,0,15000,0.18,183,9.06,1,0.1,2.4848,0.5,368.385,93.06,6,3.3699,3.116910173,0.430696373
21,CCM-PVL-co-PAVL,0,15000,0.18,183,9.06,1,0.1,2.4848,0.5,368.385,93.06,6,3.3699,4.169989262,0.483480747
21,CCM-PVL-co-PAVL,0,15000,0.18,183,9.06,1,0.1,2.4848,0.5,368.385,93.06,6,3.3699,6.03937656,0.530120155
21,CCM-PVL-co-PAVL,0,15000,0.18,183,9.06,1,0.1,2.4848,0.5,368.385,93.06,6,3.3699,8.202563677,0.613327868
21,CCM-PVL-co-PAVL,0,15000,0.18,183,9.06,1,0.1,2.4848,0.5,368.385,93.06,6,3.3699,11.24454185,0.761525198
21,CCM-PVL-co-PAVL,0,15000,0.18,183,9.06,1,0.1,2.4848,0.5,368.385,93.06,6,3.3699,15.15547034,0.80601353
21,CCM-PVL-co-PAVL,0,15000,0.18,183,9.06,1,0.1,2.4848,0.5,368.385,93.06,6,3.3699,18.13176446,0.828198414
21,CCM-PVL-co-PAVL,0,15000,0.18,183,9.06,1,0.1,2.4848,0.5,368.385,93.06,6,3.3699,21.98376699,0.862527566
21,CCM-PVL-co-PAVL,0,15000,0.18,183,9.06,1,0.1,2.4848,0.5,368.385,93.06,6,3.3699,26.06886494,0.892778141
21,CCM-PVL-co-PAVL,0,15000,0.18,183,9.06,1,0.1,2.4848,0.5,368.385,93.06,6,3.3699,32.07848212,0.914786874
21,CCM-PVL-co-PAVL,0,15000,0.18,183,9.06,1,0.1,2.4848,0.5,368.385,93.06,6,3.3699,35.11239799,0.92477329
22,TAA-PVL-co-PAVL,0,15000,0.18,293,11.75,1,0.1,2.4848,0.5,434.504,93.06,7,2.4188,0.297356716,0.095494256
22,TAA-PVL-co-PAVL,0,15000,0.18,293,11.75,1,0.1,2.4848,0.5,434.504,93.06,7,2.4188,0.474134573,0.125971795
22,TAA-PVL-co-PAVL,0,15000,0.18,293,11.75,1,0.1,2.4848,0.5,434.504,93.06,7,2.4188,1.122675736,0.243820312
22,TAA-PVL-co-PAVL,0,15000,0.18,293,11.75,1,0.1,2.4848,0.5,434.504,93.06,7,2.4188,2.119318701,0.329128289
22,TAA-PVL-co-PAVL,0,15000,0.18,293,11.75,1,0.1,2.4848,0.5,434.504,93.06,7,2.4188,3.173346296,0.39817277
22,TAA-PVL-co-PAVL,0,15000,0.18,293,11.75,1,0.1,2.4848,0.5,434.504,93.06,7,2.4188,4.226662511,0.455022171
22,TAA-PVL-co-PAVL,0,15000,0.18,293,11.75,1,0.1,2.4848,0.5,434.504,93.06,7,2.4188,5.10391225,0.493589114
22,TAA-PVL-co-PAVL,0,15000,0.18,293,11.75,1,0.1,2.4848,0.5,434.504,93.06,7,2.4188,7.090440073,0.548351801
22,TAA-PVL-co-PAVL,0,15000,0.18,293,11.75,1,0.1,2.4848,0.5,434.504,93.06,7,2.4188,8.084000393,0.580814428
22,TAA-PVL-co-PAVL,0,15000,0.18,293,11.75,1,0.1,2.4848,0.5,434.504,93.06,7,2.4188,9.018634761,0.603117876
22,TAA-PVL-co-PAVL,0,15000,0.18,293,11.75,1,0.1,2.4848,0.5,434.504,93.06,7,2.4188,11.12028753,0.631451113
22,TAA-PVL-co-PAVL,0,15000,0.18,293,11.75,1,0.1,2.4848,0.5,434.504,93.06,7,2.4188,12.05480334,0.651722047
22,TAA-PVL-co-PAVL,0,15000,0.18,293,11.75,1,0.1,2.4848,0.5,434.504,93.06,7,2.4188,13.04777084,0.674022107
22,TAA-PVL-co-PAVL,0,15000,0.18,293,11.75,1,0.1,2.4848,0.5,434.504,93.06,7,2.4188,14.04073834,0.696322167
22,TAA-PVL-co-PAVL,0,15000,0.18,293,11.75,1,0.1,2.4848,0.5,434.504,93.06,7,2.4188,15.09156473,0.710488786
22,TAA-PVL-co-PAVL,0,15000,0.18,293,11.75,1,0.1,2.4848,0.5,434.504,93.06,7,2.4188,16.08405798,0.724658792
22,TAA-PVL-co-PAVL,0,15000,0.18,293,11.75,1,0.1,2.4848,0.5,434.504,93.06,7,2.4188,17.95225965,0.750973066
22,TAA-PVL-co-PAVL,0,15000,0.18,293,11.75,1,0.1,2.4848,0.5,434.504,93.06,7,2.4188,19.17808544,0.765129522
22,TAA-PVL-co-PAVL,0,15000,0.18,293,11.75,1,0.1,2.4848,0.5,434.504,93.06,7,2.4188,19.99522359,0.77321215
22,TAA-PVL-co-PAVL,0,15000,0.18,293,11.75,1,0.1,2.4848,0.5,434.504,93.06,7,2.4188,20.92926514,0.785353031
22,TAA-PVL-co-PAVL,0,15000,0.18,293,11.75,1,0.1,2.4848,0.5,434.504,93.06,7,2.4188,22.15497237,0.797476973
22,TAA-PVL-co-PAVL,0,15000,0.18,293,11.75,1,0.1,2.4848,0.5,434.504,93.06,7,2.4188,24.02246266,0.811596167
22,TAA-PVL-co-PAVL,0,15000,0.18,293,11.75,1,0.1,2.4848,0.5,434.504,93.06,7,2.4188,25.01460022,0.819668633
22,TAA-PVL-co-PAVL,0,15000,0.18,293,11.75,1,0.1,2.4848,0.5,434.504,93.06,7,2.4188,27.11601587,0.843936843
22,TAA-PVL-co-PAVL,0,15000,0.18,293,11.75,1,0.1,2.4848,0.5,434.504,93.06,7,2.4188,29.04219498,0.864150189
22,TAA-PVL-co-PAVL,0,15000,0.18,293,11.75,1,0.1,2.4848,0.5,434.504,93.06,7,2.4188,32.07682223,0.886331686
22,TAA-PVL-co-PAVL,0,15000,0.18,293,11.75,1,0.1,2.4848,0.5,434.504,93.06,7,2.4188,35.11073811,0.896318102
23,TAH-PVL-co-PAVL,0,15000,0.18,295,13.63,1,0.1,2.4848,0.5,532.649,99.13,8,4.4059,0.469747731,0.050768798
23,TAH-PVL-co-PAVL,0,15000,0.18,295,13.63,1,0.1,2.4848,0.5,532.649,99.13,8,4.4059,0.647355531,0.095473931
23,TAH-PVL-co-PAVL,0,15000,0.18,295,13.63,1,0.1,2.4848,0.5,532.649,99.13,8,4.4059,1.174606455,0.134061199
23,TAH-PVL-co-PAVL,0,15000,0.18,295,13.63,1,0.1,2.4848,0.5,532.649,99.13,8,4.4059,2.170063787,0.199044041
23,TAH-PVL-co-PAVL,0,15000,0.18,295,13.63,1,0.1,2.4848,0.5,532.649,99.13,8,4.4059,4.098495601,0.257875143
23,TAH-PVL-co-PAVL,0,15000,0.18,295,13.63,1,0.1,2.4848,0.5,532.649,99.13,8,4.4059,5.092293048,0.294402797
23,TAH-PVL-co-PAVL,0,15000,0.18,295,13.63,1,0.1,2.4848,0.5,532.649,99.13,8,4.4059,6.085497678,0.320767884
23,TAH-PVL-co-PAVL,0,15000,0.18,295,13.63,1,0.1,2.4848,0.5,532.649,99.13,8,4.4059,6.96144322,0.336977178
23,TAH-PVL-co-PAVL,0,15000,0.18,295,13.63,1,0.1,2.4848,0.5,532.649,99.13,8,4.4059,7.95429216,0.357244725
23,TAH-PVL-co-PAVL,0,15000,0.18,295,13.63,1,0.1,2.4848,0.5,532.649,99.13,8,4.4059,9.18035508,0.375466208
23,TAH-PVL-co-PAVL,0,15000,0.18,295,13.63,1,0.1,2.4848,0.5,532.649,99.13,8,4.4059,11.10783839,0.418037202
23,TAH-PVL-co-PAVL,0,15000,0.18,295,13.63,1,0.1,2.4848,0.5,532.649,99.13,8,4.4059,12.10128014,0.448467315
23,TAH-PVL-co-PAVL,0,15000,0.18,295,13.63,1,0.1,2.4848,0.5,532.649,99.13,8,4.4059,13.15269935,0.472796501
23,TAH-PVL-co-PAVL,0,15000,0.18,295,13.63,1,0.1,2.4848,0.5,532.649,99.13,8,4.4059,14.08709659,0.491034922
23,TAH-PVL-co-PAVL,0,15000,0.18,295,13.63,1,0.1,2.4848,0.5,532.649,99.13,8,4.4059,15.19625611,0.505198153
23,TAH-PVL-co-PAVL,0,15000,0.18,295,13.63,1,0.1,2.4848,0.5,532.649,99.13,8,4.4059,15.95529825,0.517349196
23,TAH-PVL-co-PAVL,0,15000,0.18,295,13.63,1,0.1,2.4848,0.5,532.649,99.13,8,4.4059,17.99873645,0.547718334
23,TAH-PVL-co-PAVL,0,15000,0.18,295,13.63,1,0.1,2.4848,0.5,532.649,99.13,8,4.4059,19.10801454,0.563914079
23,TAH-PVL-co-PAVL,0,15000,0.18,295,13.63,1,0.1,2.4848,0.5,532.649,99.13,8,4.4059,20.04205609,0.576054959
23,TAH-PVL-co-PAVL,0,15000,0.18,295,13.63,1,0.1,2.4848,0.5,532.649,99.13,8,4.4059,21.03478647,0.594289992
23,TAH-PVL-co-PAVL,0,15000,0.18,295,13.63,1,0.1,2.4848,0.5,532.649,99.13,8,4.4059,22.02727972,0.608459998
23,TAH-PVL-co-PAVL,0,15000,0.18,295,13.63,1,0.1,2.4848,0.5,532.649,99.13,8,4.4059,23.95334027,0.626640831
23,TAH-PVL-co-PAVL,0,15000,0.18,295,13.63,1,0.1,2.4848,0.5,532.649,99.13,8,4.4059,25.00416665,0.64080745
23,TAH-PVL-co-PAVL,0,15000,0.18,295,13.63,1,0.1,2.4848,0.5,532.649,99.13,8,4.4059,27.04724916,0.665079048
23,TAH-PVL-co-PAVL,0,15000,0.18,295,13.63,1,0.1,2.4848,0.5,532.649,99.13,8,4.4059,28.97378396,0.691389934
23,TAH-PVL-co-PAVL,0,15000,0.18,295,13.63,1,0.1,2.4848,0.5,532.649,99.13,8,4.4059,32.00864834,0.717636458
23,TAH-PVL-co-PAVL,0,15000,0.18,295,13.63,1,0.1,2.4848,0.5,532.649,99.13,8,4.4059,34.92672789,0.741857243
24,PTX-PVL-co-PAVL,0,15000,0.18,216.5,10.36,1,0.1,2.4848,0.1,853.918,221.29,15,3.7357,0.305469444,0.050238393
24,PTX-PVL-co-PAVL,0,15000,0.18,216.5,10.36,1,0.1,2.4848,0.1,853.918,221.29,15,3.7357,1.044669241,0.110969707
24,PTX-PVL-co-PAVL,0,15000,0.18,216.5,10.36,1,0.1,2.4848,0.1,853.918,221.29,15,3.7357,2.043835318,0.171722775
24,PTX-PVL-co-PAVL,0,15000,0.18,216.5,10.36,1,0.1,2.4848,0.1,853.918,221.29,15,3.7357,3.953789815,0.253472562
24,PTX-PVL-co-PAVL,0,15000,0.18,216.5,10.36,1,0.1,2.4848,0.1,853.918,221.29,15,3.7357,7.078370588,0.368796795
24,PTX-PVL-co-PAVL,0,15000,0.18,216.5,10.36,1,0.1,2.4848,0.1,853.918,221.29,15,3.7357,8.162379217,0.387715959
24,PTX-PVL-co-PAVL,0,15000,0.18,216.5,10.36,1,0.1,2.4848,0.1,853.918,221.29,15,3.7357,9.203241421,0.410815612
