Repository: aspuru-guzik-group/long-acting-injectables

# long-acting-injectables

Data and code used for the resaerch article titled "Machine Learning Models to Accelerate the Design of Polymeric Long-Acting Injectables".

There are directories for (i) few-shot models and (ii) zero-shot models.

The few-shot models directory conatins the datafile used to train these models (Dataset_17_feat) as various files types (xlsx, csv, and tsv).
The zero-shot models directory conatins the datafile used to train these models (Dataset_14_feat) as various files types (xlsx, csv, and tsv).

Each directory contains a python class (NESTED_CV_) that is called for the nested cross-validation of either the few-shot or zero-shot machine learning models. This class is called to train all of the machine learning models in this study (except for the neural networks). Once implemented a 10-fold nested cross-validation is conducted on the specified model. The results of this nested cross-validation are stored in a sub-directory (NESTED_CV_RESULTS) as a pickle file (.pkl). The best model hyperparamater configuration is stored in a sub-directory (Trained_models) as a pickle file (.pkl). 

Each directory also contains the python scripts used for (i) preliminary model evaluation, (ii) refinement and re-training of the "best" model, and (iii) to call the trained model to make predictions.

Each directory also contains all of the codes necessary to replicate the figures used in the research article (e.g., Figure_1, Figure_2, etc.). There is an additional sub-directory (Figures) that stores all of the figures generated using these python scripts.

Link to preprint: https://doi.org/10.26434/chemrxiv-2021-mxrxw-v2

File: few_shot_models/Dataset_17_feat.csv (part 1 of 11)
Experimental_index,DP_Group,LA/GA,Polymer_MW,CL Ratio,Drug_Tm,Drug_Pka,Initial D/M ratio,DLC,SA-V,SE,Drug_Mw,Drug_TPSA,Drug_NHA,Drug_LogP,Time,T=0.25,T=0.5,T=1.0,Release
80,5-FU-PLGA,1.00,104000.00,0.00,282.50,7.76,0.80,0.35,76.73,0.00,130.08,65.72,5.00,-0.80,0.00,0.09,0.19,0.35,0.00
80,5-FU-PLGA,1.00,104000.00,0.00,282.50,7.76,0.80,0.35,76.73,0.00,130.08,65.72,5.00,-0.80,0.26,0.09,0.19,0.35,0.07
80,5-FU-PLGA,1.00,104000.00,0.00,282.50,7.76,0.80,0.35,76.73,0.00,130.08,65.72,5.00,-0.80,1.06,0.09,0.19,0.35,0.40
80,5-FU-PLGA,1.00,104000.00,0.00,282.50,7.76,0.80,0.35,76.73,0.00,130.08,65.72,5.00,-0.80,2.09,0.09,0.19,0.35,0.57
80,5-FU-PLGA,1.00,104000.00,0.00,282.50,7.76,0.80,0.35,76.73,0.00,130.08,65.72,5.00,-0.80,3.11,0.09,0.19,0.35,0.69
80,5-FU-PLGA,1.00,104000.00,0.00,282.50,7.76,0.80,0.35,76.73,0.00,130.08,65.72,5.00,-0.80,4.13,0.09,0.19,0.35,0.76
80,5-FU-PLGA,1.00,104000.00,0.00,282.50,7.76,0.80,0.35,76.73,0.00,130.08,65.72,5.00,-0.80,5.08,0.09,0.19,0.35,0.82
80,5-FU-PLGA,1.00,104000.00,0.00,282.50,7.76,0.80,0.35,76.73,0.00,130.08,65.72,5.00,-0.80,6.10,0.09,0.19,0.35,0.84
80,5-FU-PLGA,1.00,104000.00,0.00,282.50,7.76,0.80,0.35,76.73,0.00,130.08,65.72,5.00,-0.80,7.17,0.09,0.19,0.35,0.85
80,5-FU-PLGA,1.00,104000.00,0.00,282.50,7.76,0.80,0.35,76.73,0.00,130.08,65.72,5.00,-0.80,8.12,0.09,0.19,0.35,0.86
80,5-FU-PLGA,1.00,104000.00,0.00,282.50,7.76,0.80,0.35,76.73,0.00,130.08,65.72,5.00,-0.80,9.13,0.09,0.19,0.35,0.90
80,5-FU-PLGA,1.00,104000.00,0.00,282.50,7.76,0.80,0.35,76.73,0.00,130.08,65.72,5.00,-0.80,10.14,0.09,0.19,0.35,0.90
80,5-FU-PLGA,1.00,104000.00,0.00,282.50,7.76,0.80,0.35,76.73,0.00,130.08,65.72,5.00,-0.80,11.09,0.09,0.19,0.35,0.90
80,5-FU-PLGA,1.00,104000.00,0.00,282.50,7.76,0.80,0.35,76.73,0.00,130.08,65.72,5.00,-0.80,12.16,0.09,0.19,0.35,0.93
80,5-FU-PLGA,1.00,104000.00,0.00,282.50,7.76,0.80,0.35,76.73,0.00,130.08,65.72,5.00,-0.80,13.11,0.09,0.19,0.35,0.93
80,5-FU-PLGA,1.00,104000.00,0.00,282.50,7.76,0.80,0.35,76.73,0.00,130.08,65.72,5.00,-0.80,14.12,0.09,0.19,0.35,0.94
80,5-FU-PLGA,1.00,104000.00,0.00,282.50,7.76,0.80,0.35,76.73,0.00,130.08,65.72,5.00,-0.80,15.19,0.09,0.19,0.35,0.94
80,5-FU-PLGA,1.00,104000.00,0.00,282.50,7.76,0.80,0.35,76.73,0.00,130.08,65.72,5.00,-0.80,16.14,0.09,0.19,0.35,0.95
80,5-FU-PLGA,1.00,104000.00,0.00,282.50,7.76,0.80,0.35,76.73,0.00,130.08,65.72,5.00,-0.80,17.34,0.09,0.19,0.35,0.97
81,5-FU-PLGA,1.00,104000.00,0.00,282.50,7.76,0.80,0.32,92.17,0.00,130.08,65.72,5.00,-0.80,0.00,0.27,0.34,0.45,0.00
81,5-FU-PLGA,1.00,104000.00,0.00,282.50,7.76,0.80,0.32,92.17,0.00,130.08,65.72,5.00,-0.80,0.19,0.27,0.34,0.45,0.49
81,5-FU-PLGA,1.00,104000.00,0.00,282.50,7.76,0.80,0.32,92.17,0.00,130.08,65.72,5.00,-0.80,2.08,0.27,0.34,0.45,0.59
81,5-FU-PLGA,1.00,104000.00,0.00,282.50,7.76,0.80,0.32,92.17,0.00,130.08,65.72,5.00,-0.80,3.10,0.27,0.34,0.45,0.65
81,5-FU-PLGA,1.00,104000.00,0.00,282.50,7.76,0.80,0.32,92.17,0.00,130.08,65.72,5.00,-0.80,4.05,0.27,0.34,0.45,0.67
81,5-FU-PLGA,1.00,104000.00,0.00,282.50,7.76,0.80,0.32,92.17,0.00,130.08,65.72,5.00,-0.80,5.13,0.27,0.34,0.45,0.70
81,5-FU-PLGA,1.00,104000.00,0.00,282.50,7.76,0.80,0.32,92.17,0.00,130.08,65.72,5.00,-0.80,6.14,0.27,0.34,0.45,0.72
81,5-FU-PLGA,1.00,104000.00,0.00,282.50,7.76,0.80,0.32,92.17,0.00,130.08,65.72,5.00,-0.80,7.09,0.27,0.34,0.45,0.73
81,5-FU-PLGA,1.00,104000.00,0.00,282.50,7.76,0.80,0.32,92.17,0.00,130.08,65.72,5.00,-0.80,8.10,0.27,0.34,0.45,0.77
81,5-FU-PLGA,1.00,104000.00,0.00,282.50,7.76,0.80,0.32,92.17,0.00,130.08,65.72,5.00,-0.80,9.12,0.27,0.34,0.45,0.78
81,5-FU-PLGA,1.00,104000.00,0.00,282.50,7.76,0.80,0.32,92.17,0.00,130.08,65.72,5.00,-0.80,10.06,0.27,0.34,0.45,0.80
81,5-FU-PLGA,1.00,104000.00,0.00,282.50,7.76,0.80,0.32,92.17,0.00,130.08,65.72,5.00,-0.80,11.07,0.27,0.34,0.45,0.83
81,5-FU-PLGA,1.00,104000.00,0.00,282.50,7.76,0.80,0.32,92.17,0.00,130.08,65.72,5.00,-0.80,12.15,0.27,0.34,0.45,0.83
81,5-FU-PLGA,1.00,104000.00,0.00,282.50,7.76,0.80,0.32,92.17,0.00,130.08,65.72,5.00,-0.80,13.10,0.27,0.34,0.45,0.86
81,5-FU-PLGA,1.00,104000.00,0.00,282.50,7.76,0.80,0.32,92.17,0.00,130.08,65.72,5.00,-0.80,14.11,0.27,0.34,0.45,0.87
81,5-FU-PLGA,1.00,104000.00,0.00,282.50,7.76,0.80,0.32,92.17,0.00,130.08,65.72,5.00,-0.80,15.24,0.27,0.34,0.45,0.88
81,5-FU-PLGA,1.00,104000.00,0.00,282.50,7.76,0.80,0.32,92.17,0.00,130.08,65.72,5.00,-0.80,16.19,0.27,0.34,0.45,0.93
81,5-FU-PLGA,1.00,104000.00,0.00,282.50,7.76,0.80,0.32,92.17,0.00,130.08,65.72,5.00,-0.80,17.33,0.27,0.34,0.45,0.97
81,5-FU-PLGA,1.00,104000.00,0.00,282.50,7.76,0.80,0.32,92.17,0.00,130.08,65.72,5.00,-0.80,18.10,0.27,0.34,0.45,1.00
81,5-FU-PLGA,1.00,104000.00,0.00,282.50,7.76,0.80,0.32,92.17,0.00,130.08,65.72,5.00,-0.80,19.23,0.27,0.34,0.45,1.00
82,5-FU-PLGA,1.00,104000.00,0.00,282.50,7.76,0.80,0.27,117.88,0.00,130.08,65.72,5.00,-0.80,0.00,0.07,0.12,0.22,0.00
82,5-FU-PLGA,1.00,104000.00,0.00,282.50,7.76,0.80,0.27,117.88,0.00,130.08,65.72,5.00,-0.80,0.33,0.07,0.12,0.22,0.08
82,5-FU-PLGA,1.00,104000.00,0.00,282.50,7.76,0.80,0.27,117.88,0.00,130.08,65.72,5.00,-0.80,1.04,0.07,0.12,0.22,0.27
82,5-FU-PLGA,1.00,104000.00,0.00,282.50,7.76,0.80,0.27,117.88,0.00,130.08,65.72,5.00,-0.80,7.08,0.07,0.12,0.22,0.61
82,5-FU-PLGA,1.00,104000.00,0.00,282.50,7.76,0.80,0.27,117.88,0.00,130.08,65.72,5.00,-0.80,8.09,0.07,0.12,0.22,0.63
82,5-FU-PLGA,1.00,104000.00,0.00,282.50,7.76,0.80,0.27,117.88,0.00,130.08,65.72,5.00,-0.80,9.04,0.07,0.12,0.22,0.67
82,5-FU-PLGA,1.00,104000.00,0.00,282.50,7.76,0.80,0.27,117.88,0.00,130.08,65.72,5.00,-0.80,10.11,0.07,0.12,0.22,0.69
82,5-FU-PLGA,1.00,104000.00,0.00,282.50,7.76,0.80,0.27,117.88,0.00,130.08,65.72,5.00,-0.80,12.08,0.07,0.12,0.22,0.74
82,5-FU-PLGA,1.00,104000.00,0.00,282.50,7.76,0.80,0.27,117.88,0.00,130.08,65.72,5.00,-0.80,16.12,0.07,0.12,0.22,0.82
82,5-FU-PLGA,1.00,104000.00,0.00,282.50,7.76,0.80,0.27,117.88,0.00,130.08,65.72,5.00,-0.80,17.26,0.07,0.12,0.22,0.85
82,5-FU-PLGA,1.00,104000.00,0.00,282.50,7.76,0.80,0.27,117.88,0.00,130.08,65.72,5.00,-0.80,18.15,0.07,0.12,0.22,0.88
82,5-FU-PLGA,1.00,104000.00,0.00,282.50,7.76,0.80,0.27,117.88,0.00,130.08,65.72,5.00,-0.80,19.23,0.07,0.12,0.22,0.93
82,5-FU-PLGA,1.00,104000.00,0.00,282.50,7.76,0.80,0.27,117.88,0.00,130.08,65.72,5.00,-0.80,20.11,0.07,0.12,0.22,0.97
82,5-FU-PLGA,1.00,104000.00,0.00,282.50,7.76,0.80,0.27,117.88,0.00,130.08,65.72,5.00,-0.80,21.13,0.07,0.12,0.22,1.00
83,5-FU-PLGA,1.00,104000.00,0.00,282.50,7.76,0.80,0.24,152.67,0.00,130.08,65.72,5.00,-0.80,0.00,0.09,0.16,0.28,0.00
83,5-FU-PLGA,1.00,104000.00,0.00,282.50,7.76,0.80,0.24,152.67,0.00,130.08,65.72,5.00,-0.80,0.20,0.09,0.16,0.28,0.05
83,5-FU-PLGA,1.00,104000.00,0.00,282.50,7.76,0.80,0.24,152.67,0.00,130.08,65.72,5.00,-0.80,0.33,0.09,0.16,0.28,0.14
83,5-FU-PLGA,1.00,104000.00,0.00,282.50,7.76,0.80,0.24,152.67,0.00,130.08,65.72,5.00,-0.80,1.11,0.09,0.16,0.28,0.30
83,5-FU-PLGA,1.00,104000.00,0.00,282.50,7.76,0.80,0.24,152.67,0.00,130.08,65.72,5.00,-0.80,2.07,0.09,0.16,0.28,0.44
83,5-FU-PLGA,1.00,104000.00,0.00,282.50,7.76,0.80,0.24,152.67,0.00,130.08,65.72,5.00,-0.80,3.15,0.09,0.16,0.28,0.51
83,5-FU-PLGA,1.00,104000.00,0.00,282.50,7.76,0.80,0.24,152.67,0.00,130.08,65.72,5.00,-0.80,4.11,0.09,0.16,0.28,0.56
83,5-FU-PLGA,1.00,104000.00,0.00,282.50,7.76,0.80,0.24,152.67,0.00,130.08,65.72,5.00,-0.80,4.99,0.09,0.16,0.28,0.58
83,5-FU-PLGA,1.00,104000.00,0.00,282.50,7.76,0.80,0.24,152.67,0.00,130.08,65.72,5.00,-0.80,6.07,0.09,0.16,0.28,0.62
83,5-FU-PLGA,1.00,104000.00,0.00,282.50,7.76,0.80,0.24,152.67,0.00,130.08,65.72,5.00,-0.80,7.08,0.09,0.16,0.28,0.63
83,5-FU-PLGA,1.00,104000.00,0.00,282.50,7.76,0.80,0.24,152.67,0.00,130.08,65.72,5.00,-0.80,8.09,0.09,0.16,0.28,0.65
83,5-FU-PLGA,1.00,104000.00,0.00,282.50,7.76,0.80,0.24,152.67,0.00,130.08,65.72,5.00,-0.80,9.04,0.09,0.16,0.28,0.70
83,5-FU-PLGA,1.00,104000.00,0.00,282.50,7.76,0.80,0.24,152.67,0.00,130.08,65.72,5.00,-0.80,10.12,0.09,0.16,0.28,0.72
83,5-FU-PLGA,1.00,104000.00,0.00,282.50,7.76,0.80,0.24,152.67,0.00,130.08,65.72,5.00,-0.80,11.07,0.09,0.16,0.28,0.76
83,5-FU-PLGA,1.00,104000.00,0.00,282.50,7.76,0.80,0.24,152.67,0.00,130.08,65.72,5.00,-0.80,12.08,0.09,0.16,0.28,0.76
83,5-FU-PLGA,1.00,104000.00,0.00,282.50,7.76,0.80,0.24,152.67,0.00,130.08,65.72,5.00,-0.80,13.09,0.09,0.16,0.28,0.79
83,5-FU-PLGA,1.00,104000.00,0.00,282.50,7.76,0.80,0.24,152.67,0.00,130.08,65.72,5.00,-0.80,14.17,0.09,0.16,0.28,0.81
83,5-FU-PLGA,1.00,104000.00,0.00,282.50,7.76,0.80,0.24,152.67,0.00,130.08,65.72,5.00,-0.80,15.18,0.09,0.16,0.28,0.82
83,5-FU-PLGA,1.00,104000.00,0.00,282.50,7.76,0.80,0.24,152.67,0.00,130.08,65.72,5.00,-0.80,16.06,0.09,0.16,0.28,0.85
83,5-FU-PLGA,1.00,104000.00,0.00,282.50,7.76,0.80,0.24,152.67,0.00,130.08,65.72,5.00,-0.80,17.27,0.09,0.16,0.28,0.89
83,5-FU-PLGA,1.00,104000.00,0.00,282.50,7.76,0.80,0.24,152.67,0.00,130.08,65.72,5.00,-0.80,18.09,0.09,0.16,0.28,0.91
83,5-FU-PLGA,1.00,104000.00,0.00,282.50,7.76,0.80,0.24,152.67,0.00,130.08,65.72,5.00,-0.80,19.17,0.09,0.16,0.28,0.96
83,5-FU-PLGA,1.00,104000.00,0.00,282.50,7.76,0.80,0.24,152.67,0.00,130.08,65.72,5.00,-0.80,20.05,0.09,0.16,0.28,1.00
83,5-FU-PLGA,1.00,104000.00,0.00,282.50,7.76,0.80,0.24,152.67,0.00,130.08,65.72,5.00,-0.80,21.06,0.09,0.16,0.28,1.01
84,5-FU-PLGA,1.00,104000.00,0.00,282.50,8.02,0.80,0.18,210.53,0.00,130.08,65.72,5.00,-0.80,0.00,0.07,0.13,0.22,0.00
84,5-FU-PLGA,1.00,104000.00,0.00,282.50,8.02,0.80,0.18,210.53,0.00,130.08,65.72,5.00,-0.80,0.13,0.07,0.13,0.22,0.03
84,5-FU-PLGA,1.00,104000.00,0.00,282.50,8.02,0.80,0.18,210.53,0.00,130.08,65.72,5.00,-0.80,0.26,0.07,0.13,0.22,0.07
84,5-FU-PLGA,1.00,104000.00,0.00,282.50,8.02,0.80,0.18,210.53,0.00,130.08,65.72,5.00,-0.80,0.39,0.07,0.13,0.22,0.10
84,5-FU-PLGA,1.00,104000.00,0.00,282.50,8.02,0.80,0.18,210.53,0.00,130.08,65.72,5.00,-0.80,1.17,0.07,0.13,0.22,0.24
84,5-FU-PLGA,1.00,104000.00,0.00,282.50,8.02,0.80,0.18,210.53,0.00,130.08,65.72,5.00,-0.80,2.13,0.07,0.13,0.22,0.37
84,5-FU-PLGA,1.00,104000.00,0.00,282.50,8.02,0.80,0.18,210.53,0.00,130.08,65.72,5.00,-0.80,3.14,0.07,0.13,0.22,0.43
84,5-FU-PLGA,1.00,104000.00,0.00,282.50,8.02,0.80,0.18,210.53,0.00,130.08,65.72,5.00,-0.80,3.97,0.07,0.13,0.22,0.46
84,5-FU-PLGA,1.00,104000.00,0.00,282.50,8.02,0.80,0.18,210.53,0.00,130.08,65.72,5.00,-0.80,5.04,0.07,0.13,0.22,0.50
84,5-FU-PLGA,1.00,104000.00,0.00,282.50,8.02,0.80,0.18,210.53,0.00,130.08,65.72,5.00,-0.80,6.12,0.07,0.13,0.22,0.55
84,5-FU-PLGA,1.00,104000.00,0.00,282.50,8.02,0.80,0.18,210.53,0.00,130.08,65.72,5.00,-0.80,7.13,0.07,0.13,0.22,0.54
84,5-FU-PLGA,1.00,104000.00,0.00,282.50,8.02,0.80,0.18,210.53,0.00,130.08,65.72,5.00,-0.80,8.02,0.07,0.13,0.22,0.57
84,5-FU-PLGA,1.00,104000.00,0.00,282.50,8.02,0.80,0.18,210.53,0.00,130.08,65.72,5.00,-0.80,9.16,0.07,0.13,0.22,0.63
84,5-FU-PLGA,1.00,104000.00,0.00,282.50,8.02,0.80,0.18,210.53,0.00,130.08,65.72,5.00,-0.80,10.05,0.07,0.13,0.22,0.66
84,5-FU-PLGA,1.00,104000.00,0.00,282.50,8.02,0.80,0.18,210.53,0.00,130.08,65.72,5.00,-0.80,11.06,0.07,0.13,0.22,0.69
84,5-FU-PLGA,1.00,104000.00,0.00,282.50,8.02,0.80,0.18,210.53,0.00,130.08,65.72,5.00,-0.80,12.14,0.07,0.13,0.22,0.73
84,5-FU-PLGA,1.00,104000.00,0.00,282.50,8.02,0.80,0.18,210.53,0.00,130.08,65.72,5.00,-0.80,13.02,0.07,0.13,0.22,0.75
84,5-FU-PLGA,1.00,104000.00,0.00,282.50,8.02,0.80,0.18,210.53,0.00,130.08,65.72,5.00,-0.80,14.16,0.07,0.13,0.22,0.78
84,5-FU-PLGA,1.00,104000.00,0.00,282.50,8.02,0.80,0.18,210.53,0.00,130.08,65.72,5.00,-0.80,15.17,0.07,0.13,0.22,0.80
84,5-FU-PLGA,1.00,104000.00,0.00,282.50,8.02,0.80,0.18,210.53,0.00,130.08,65.72,5.00,-0.80,16.12,0.07,0.13,0.22,0.83
84,5-FU-PLGA,1.00,104000.00,0.00,282.50,8.02,0.80,0.18,210.53,0.00,130.08,65.72,5.00,-0.80,17.26,0.07,0.13,0.22,0.87
84,5-FU-PLGA,1.00,104000.00,0.00,282.50,8.02,0.80,0.18,210.53,0.00,130.08,65.72,5.00,-0.80,18.15,0.07,0.13,0.22,0.90
84,5-FU-PLGA,1.00,104000.00,0.00,282.50,8.02,0.80,0.18,210.53,0.00,130.08,65.72,5.00,-0.80,19.23,0.07,0.13,0.22,0.95
84,5-FU-PLGA,1.00,104000.00,0.00,282.50,8.02,0.80,0.18,210.53,0.00,130.08,65.72,5.00,-0.80,20.18,0.07,0.13,0.22,0.98
84,5-FU-PLGA,1.00,104000.00,0.00,282.50,8.02,0.80,0.18,210.53,0.00,130.08,65.72,5.00,-0.80,21.13,0.07,0.13,0.22,1.00
85,5-FU-PLGA,1.00,104000.00,0.00,282.50,8.02,0.80,0.26,127.39,0.00,130.08,65.72,5.00,-0.80,0.00,0.11,0.19,0.33,0.00
85,5-FU-PLGA,1.00,104000.00,0.00,282.50,8.02,0.80,0.26,127.39,0.00,130.08,65.72,5.00,-0.80,0.07,0.11,0.19,0.33,0.05
85,5-FU-PLGA,1.00,104000.00,0.00,282.50,8.02,0.80,0.26,127.39,0.00,130.08,65.72,5.00,-0.80,0.40,0.11,0.19,0.33,0.16
85,5-FU-PLGA,1.00,104000.00,0.00,282.50,8.02,0.80,0.26,127.39,0.00,130.08,65.72,5.00,-0.80,0.99,0.11,0.19,0.33,0.33
85,5-FU-PLGA,1.00,104000.00,0.00,282.50,8.02,0.80,0.26,127.39,0.00,130.08,65.72,5.00,-0.80,2.08,0.11,0.19,0.33,0.51
85,5-FU-PLGA,1.00,104000.00,0.00,282.50,8.02,0.80,0.26,127.39,0.00,130.08,65.72,5.00,-0.80,3.04,0.11,0.19,0.33,0.60
85,5-FU-PLGA,1.00,104000.00,0.00,282.50,8.02,0.80,0.26,127.39,0.00,130.08,65.72,5.00,-0.80,4.12,0.11,0.19,0.33,0.65
85,5-FU-PLGA,1.00,104000.00,0.00,282.50,8.02,0.80,0.26,127.39,0.00,130.08,65.72,5.00,-0.80,5.13,0.11,0.19,0.33,0.69
85,5-FU-PLGA,1.00,104000.00,0.00,282.50,8.02,0.80,0.26,127.39,0.00,130.08,65.72,5.00,-0.80,6.14,0.11,0.19,0.33,0.72
85,5-FU-PLGA,1.00,104000.00,0.00,282.50,8.02,0.80,0.26,127.39,0.00,130.08,65.72,5.00,-0.80,7.09,0.11,0.19,0.33,0.74
85,5-FU-PLGA,1.00,104000.00,0.00,282.50,8.02,0.80,0.26,127.39,0.00,130.08,65.72,5.00,-0.80,8.04,0.11,0.19,0.33,0.75
85,5-FU-PLGA,1.00,104000.00,0.00,282.50,8.02,0.80,0.26,127.39,0.00,130.08,65.72,5.00,-0.80,9.12,0.11,0.19,0.33,0.79
85,5-FU-PLGA,1.00,104000.00,0.00,282.50,8.02,0.80,0.26,127.39,0.00,130.08,65.72,5.00,-0.80,10.13,0.11,0.19,0.33,0.80
85,5-FU-PLGA,1.00,104000.00,0.00,282.50,8.02,0.80,0.26,127.39,0.00,130.08,65.72,5.00,-0.80,11.08,0.11,0.19,0.33,0.82
85,5-FU-PLGA,1.00,104000.00,0.00,282.50,8.02,0.80,0.26,127.39,0.00,130.08,65.72,5.00,-0.80,12.15,0.11,0.19,0.33,0.83
85,5-FU-PLGA,1.00,104000.00,0.00,282.50,8.02,0.80,0.26,127.39,0.00,130.08,65.72,5.00,-0.80,13.10,0.11,0.19,0.33,0.85
85,5-FU-PLGA,1.00,104000.00,0.00,282.50,8.02,0.80,0.26,127.39,0.00,130.08,65.72,5.00,-0.80,14.11,0.11,0.19,0.33,0.87
85,5-FU-PLGA,1.00,104000.00,0.00,282.50,8.02,0.80,0.26,127.39,0.00,130.08,65.72,5.00,-0.80,15.18,0.11,0.19,0.33,0.89
85,5-FU-PLGA,1.00,104000.00,0.00,282.50,8.02,0.80,0.26,127.39,0.00,130.08,65.72,5.00,-0.80,16.13,0.11,0.19,0.33,0.90
85,5-FU-PLGA,1.00,104000.00,0.00,282.50,8.02,0.80,0.26,127.39,0.00,130.08,65.72,5.00,-0.80,17.33,0.11,0.19,0.33,0.94
85,5-FU-PLGA,1.00,104000.00,0.00,282.50,8.02,0.80,0.26,127.39,0.00,130.08,65.72,5.00,-0.80,18.16,0.11,0.19,0.33,0.97
85,5-FU-PLGA,1.00,104000.00,0.00,282.50,8.02,0.80,0.26,127.39,0.00,130.08,65.72,5.00,-0.80,19.17,0.11,0.19,0.33,1.00
19,ACE-PVL-co-PAVL,0.00,15000.00,0.18,170.00,9.46,1.00,0.10,2.48,0.50,151.17,49.33,3.00,1.35,0.00,0.20,0.38,0.66,0.00
19,ACE-PVL-co-PAVL,0.00,15000.00,0.18,170.00,9.46,1.00,0.10,2.48,0.50,151.17,49.33,3.00,1.35,0.24,0.20,0.38,0.66,0.10
19,ACE-PVL-co-PAVL,0.00,15000.00,0.18,170.00,9.46,1.00,0.10,2.48,0.50,151.17,49.33,3.00,1.35,0.31,0.20,0.38,0.66,0.31
19,ACE-PVL-co-PAVL,0.00,15000.00,0.18,170.00,9.46,1.00,0.10,2.48,0.50,151.17,49.33,3.00,1.35,0.55,0.20,0.38,0.66,0.42
19,ACE-PVL-co-PAVL,0.00,15000.00,0.18,170.00,9.46,1.00,0.10,2.48,0.50,151.17,49.33,3.00,1.35,1.45,0.20,0.38,0.66,0.81
19,ACE-PVL-co-PAVL,0.00,15000.00,0.18,170.00,9.46,1.00,0.10,2.48,0.50,151.17,49.33,3.00,1.35,2.21,0.20,0.38,0.66,0.92
19,ACE-PVL-co-PAVL,0.00,15000.00,0.18,170.00,9.46,1.00,0.10,2.48,0.50,151.17,49.33,3.00,1.35,3.26,0.20,0.38,0.66,0.94
19,ACE-PVL-co-PAVL,0.00,15000.00,0.18,170.00,9.46,1.00,0.10,2.48,0.50,151.17,49.33,3.00,1.35,6.18,0.20,0.38,0.66,0.95
19,ACE-PVL-co-PAVL,0.00,15000.00,0.18,170.00,9.46,1.00,0.10,2.48,0.50,151.17,49.33,3.00,1.35,7.17,0.20,0.38,0.66,0.95
26,ACE-PVL-co-PAVL,0.00,39000.00,0.07,170.00,9.46,1.00,0.10,2.48,0.50,151.17,49.33,3.00,1.35,0.00,0.14,0.30,0.57,0.00
26,ACE-PVL-co-PAVL,0.00,39000.00,0.07,170.00,9.46,1.00,0.10,2.48,0.50,151.17,49.33,3.00,1.35,0.19,0.14,0.30,0.57,0.05
26,ACE-PVL-co-PAVL,0.00,39000.00,0.07,170.00,9.46,1.00,0.10,2.48,0.50,151.17,49.33,3.00,1.35,0.46,0.14,0.30,0.57,0.28
26,ACE-PVL-co-PAVL,0.00,39000.00,0.07,170.00,9.46,1.00,0.10,2.48,0.50,151.17,49.33,3.00,1.35,0.60,0.14,0.30,0.57,0.37
26,ACE-PVL-co-PAVL,0.00,39000.00,0.07,170.00,9.46,1.00,0.10,2.48,0.50,151.17,49.33,3.00,1.35,1.44,0.14,0.30,0.57,0.76
26,ACE-PVL-co-PAVL,0.00,39000.00,0.07,170.00,9.46,1.00,0.10,2.48,0.50,151.17,49.33,3.00,1.35,2.25,0.14,0.30,0.57,0.88
26,ACE-PVL-co-PAVL,0.00,39000.00,0.07,170.00,9.46,1.00,0.10,2.48,0.50,151.17,49.33,3.00,1.35,3.36,0.14,0.30,0.57,0.91
26,ACE-PVL-co-PAVL,0.00,39000.00,0.07,170.00,9.46,1.00,0.10,2.48,0.50,151.17,49.33,3.00,1.35,5.14,0.14,0.30,0.57,0.95
26,ACE-PVL-co-PAVL,0.00,39000.00,0.07,170.00,9.46,1.00,0.10,2.48,0.50,151.17,49.33,3.00,1.35,6.00,0.14,0.30,0.57,0.97
26,ACE-PVL-co-PAVL,0.00,39000.00,0.07,170.00,9.46,1.00,0.10,2.48,0.50,151.17,49.33,3.00,1.35,7.29,0.14,0.30,0.57,0.97
9,CAF-PLGA,1.00,46000.00,0.00,236.00,14.00,0.11,0.06,97.09,0.00,194.19,61.82,6.00,-1.03,0.00,0.04,0.08,0.12,0.00
9,CAF-PLGA,1.00,46000.00,0.00,236.00,14.00,0.11,0.06,97.09,0.00,194.19,61.82,6.00,-1.03,0.09,0.04,0.08,0.12,0.01
9,CAF-PLGA,1.00,46000.00,0.00,236.00,14.00,0.11,0.06,97.09,0.00,194.19,61.82,6.00,-1.03,0.13,0.04,0.08,0.12,0.03
9,CAF-PLGA,1.00,46000.00,0.00,236.00,14.00,0.11,0.06,97.09,0.00,194.19,61.82,6.00,-1.03,0.31,0.04,0.08,0.12,0.05
9,CAF-PLGA,1.00,46000.00,0.00,236.00,14.00,0.11,0.06,97.09,0.00,194.19,61.82,6.00,-1.03,0.97,0.04,0.08,0.12,0.12
9,CAF-PLGA,1.00,46000.00,0.00,236.00,14.00,0.11,0.06,97.09,0.00,194.19,61.82,6.00,-1.03,1.23,0.04,0.08,0.12,0.14
9,CAF-PLGA,1.00,46000.00,0.00,236.00,14.00,0.11,0.06,97.09,0.00,194.19,61.82,6.00,-1.03,2.02,0.04,0.08,0.12,0.19
9,CAF-PLGA,1.00,46000.00,0.00,236.00,14.00,0.11,0.06,97.09,0.00,194.19,61.82,6.00,-1.03,3.03,0.04,0.08,0.12,0.24
9,CAF-PLGA,1.00,46000.00,0.00,236.00,14.00,0.11,0.06,97.09,0.00,194.19,61.82,6.00,-1.03,4.00,0.04,0.08,0.12,0.32
9,CAF-PLGA,1.00,46000.00,0.00,236.00,14.00,0.11,0.06,97.09,0.00,194.19,61.82,6.00,-1.03,6.99,0.04,0.08,0.12,0.56
9,CAF-PLGA,1.00,46000.00,0.00,236.00,14.00,0.11,0.06,97.09,0.00,194.19,61.82,6.00,-1.03,8.00,0.04,0.08,0.12,0.70
9,CAF-PLGA,1.00,46000.00,0.00,236.00,14.00,0.11,0.06,97.09,0.00,194.19,61.82,6.00,-1.03,8.92,0.04,0.08,0.12,0.86
9,CAF-PLGA,1.00,46000.00,0.00,236.00,14.00,0.11,0.06,97.09,0.00,194.19,61.82,6.00,-1.03,10.02,0.04,0.08,0.12,0.96
9,CAF-PLGA,1.00,46000.00,0.00,236.00,14.00,0.11,0.06,97.09,0.00,194.19,61.82,6.00,-1.03,13.98,0.04,0.08,0.12,1.00
9,CAF-PLGA,1.00,46000.00,0.00,236.00,14.00,0.11,0.06,97.09,0.00,194.19,61.82,6.00,-1.03,16.00,0.04,0.08,0.12,1.00
9,CAF-PLGA,1.00,46000.00,0.00,236.00,14.00,0.11,0.06,97.09,0.00,194.19,61.82,6.00,-1.03,17.05,0.04,0.08,0.12,1.00
10,CAF-PLGA,1.00,46000.00,0.00,236.00,14.00,0.12,0.06,63.76,0.00,194.19,61.82,6.00,-1.03,0.00,0.03,0.06,0.11,0.00
10,CAF-PLGA,1.00,46000.00,0.00,236.00,14.00,0.12,0.06,63.76,0.00,194.19,61.82,6.00,-1.03,0.09,0.03,0.06,0.11,0.01
10,CAF-PLGA,1.00,46000.00,0.00,236.00,14.00,0.12,0.06,63.76,0.00,194.19,61.82,6.00,-1.03,0.22,0.03,0.06,0.11,0.03
10,CAF-PLGA,1.00,46000.00,0.00,236.00,14.00,0.12,0.06,63.76,0.00,194.19,61.82,6.00,-1.03,0.40,0.03,0.06,0.11,0.05
10,CAF-PLGA,1.00,46000.00,0.00,236.00,14.00,0.12,0.06,63.76,0.00,194.19,61.82,6.00,-1.03,1.01,0.03,0.06,0.11,0.11
10,CAF-PLGA,1.00,46000.00,0.00,236.00,14.00,0.12,0.06,63.76,0.00,194.19,61.82,6.00,-1.03,1.98,0.03,0.06,0.11,0.14
10,CAF-PLGA,1.00,46000.00,0.00,236.00,14.00,0.12,0.06,63.76,0.00,194.19,61.82,6.00,-1.03,2.99,0.03,0.06,0.11,0.18
10,CAF-PLGA,1.00,46000.00,0.00,236.00,14.00,0.12,0.06,63.76,0.00,194.19,61.82,6.00,-1.03,4.00,0.03,0.06,0.11,0.23
10,CAF-PLGA,1.00,46000.00,0.00,236.00,14.00,0.12,0.06,63.76,0.00,194.19,61.82,6.00,-1.03,6.95,0.03,0.06,0.11,0.37
10,CAF-PLGA,1.00,46000.00,0.00,236.00,14.00,0.12,0.06,63.76,0.00,194.19,61.82,6.00,-1.03,8.04,0.03,0.06,0.11,0.44
10,CAF-PLGA,1.00,46000.00,0.00,236.00,14.00,0.12,0.06,63.76,0.00,194.19,61.82,6.00,-1.03,9.01,0.03,0.06,0.11,0.60
10,CAF-PLGA,1.00,46000.00,0.00,236.00,14.00,0.12,0.06,63.76,0.00,194.19,61.82,6.00,-1.03,10.02,0.03,0.06,0.11,0.78
10,CAF-PLGA,1.00,46000.00,0.00,236.00,14.00,0.12,0.06,63.76,0.00,194.19,61.82,6.00,-1.03,13.93,0.03,0.06,0.11,0.99
10,CAF-PLGA,1.00,46000.00,0.00,236.00,14.00,0.12,0.06,63.76,0.00,194.19,61.82,6.00,-1.03,15.03,0.03,0.06,0.11,1.00
10,CAF-PLGA,1.00,46000.00,0.00,236.00,14.00,0.12,0.06,63.76,0.00,194.19,61.82,6.00,-1.03,16.04,0.03,0.06,0.11,1.00
10,CAF-PLGA,1.00,46000.00,0.00,236.00,14.00,0.12,0.06,63.76,0.00,194.19,61.82,6.00,-1.03,17.14,0.03,0.06,0.11,1.00
10,CAF-PLGA,1.00,46000.00,0.00,236.00,14.00,0.12,0.06,63.76,0.00,194.19,61.82,6.00,-1.03,18.07,0.03,0.06,0.11,1.01
8,CBD-PCL,0.00,42500.00,0.00,66.50,9.13,0.10,0.09,120.00,0.10,314.47,40.46,2.00,5.85,0.00,0.07,0.12,0.21,0.00
8,CBD-PCL,0.00,42500.00,0.00,66.50,9.13,0.10,0.09,120.00,0.10,314.47,40.46,2.00,5.85,0.12,0.07,0.12,0.21,0.06
8,CBD-PCL,0.00,42500.00,0.00,66.50,9.13,0.10,0.09,120.00,0.10,314.47,40.46,2.00,5.85,1.07,0.07,0.12,0.21,0.23
8,CBD-PCL,0.00,42500.00,0.00,66.50,9.13,0.10,0.09,120.00,0.10,314.47,40.46,2.00,5.85,1.99,0.07,0.12,0.21,0.34
8,CBD-PCL,0.00,42500.00,0.00,66.50,9.13,0.10,0.09,120.00,0.10,314.47,40.46,2.00,5.85,3.02,0.07,0.12,0.21,0.44
8,CBD-PCL,0.00,42500.00,0.00,66.50,9.13,0.10,0.09,120.00,0.10,314.47,40.46,2.00,5.85,5.01,0.07,0.12,0.21,0.64
8,CBD-PCL,0.00,42500.00,0.00,66.50,9.13,0.10,0.09,120.00,0.10,314.47,40.46,2.00,5.85,7.00,0.07,0.12,0.21,0.83
8,CBD-PCL,0.00,42500.00,0.00,66.50,9.13,0.10,0.09,120.00,0.10,314.47,40.46,2.00,5.85,10.02,0.07,0.12,0.21,0.95
8,CBD-PCL,0.00,42500.00,0.00,66.50,9.13,0.10,0.09,120.00,0.10,314.47,40.46,2.00,5.85,13.00,0.07,0.12,0.21,1.00
8,CBD-PCL,0.00,42500.00,0.00,66.50,9.13,0.10,0.09,120.00,0.10,314.47,40.46,2.00,5.85,16.02,0.07,0.12,0.21,1.00
8,CBD-PCL,0.00,42500.00,0.00,66.50,9.13,0.10,0.09,120.00,0.10,314.47,40.46,2.00,5.85,19.96,0.07,0.12,0.21,1.00
91,CBD-PCL,0.00,42500.00,0.00,66.00,9.13,0.03,0.03,159.02,0.10,314.47,40.46,2.00,5.85,0.00,0.07,0.12,0.20,0.00
91,CBD-PCL,0.00,42500.00,0.00,66.00,9.13,0.03,0.03,159.02,0.10,314.47,40.46,2.00,5.85,0.10,0.07,0.12,0.20,0.07
91,CBD-PCL,0.00,42500.00,0.00,66.00,9.13,0.03,0.03,159.02,0.10,314.47,40.46,2.00,5.85,1.97,0.07,0.12,0.20,0.35
91,CBD-PCL,0.00,42500.00,0.00,66.00,9.13,0.03,0.03,159.02,0.10,314.47,40.46,2.00,5.85,3.00,0.07,0.12,0.20,0.46
91,CBD-PCL,0.00,42500.00,0.00,66.00,9.13,0.03,0.03,159.02,0.10,314.47,40.46,2.00,5.85,5.01,0.07,0.12,0.20,0.61
91,CBD-PCL,0.00,42500.00,0.00,66.00,9.13,0.03,0.03,159.02,0.10,314.47,40.46,2.00,5.85,7.06,0.07,0.12,0.20,0.78
91,CBD-PCL,0.00,42500.00,0.00,66.00,9.13,0.03,0.03,159.02,0.10,314.47,40.46,2.00,5.85,10.04,0.07,0.12,0.20,0.92
91,CBD-PCL,0.00,42500.00,0.00,66.00,9.13,0.03,0.03,159.02,0.10,314.47,40.46,2.00,5.85,13.02,0.07,0.12,0.20,0.99
91,CBD-PCL,0.00,42500.00,0.00,66.00,9.13,0.03,0.03,159.02,0.10,314.47,40.46,2.00,5.85,16.00,0.07,0.12,0.20,1.00
92,CBD-PCL,0.00,42500.00,0.00,66.00,9.13,0.07,0.06,155.56,0.10,314.47,40.46,2.00,5.85,0.00,0.07,0.13,0.22,0.00
92,CBD-PCL,0.00,42500.00,0.00,66.00,9.13,0.07,0.06,155.56,0.10,314.47,40.46,2.00,5.85,0.19,0.07,0.13,0.22,0.07
92,CBD-PCL,0.00,42500.00,0.00,66.00,9.13,0.07,0.06,155.56,0.10,314.47,40.46,2.00,5.85,0.99,0.07,0.13,0.22,0.23
92,CBD-PCL,0.00,42500.00,0.00,66.00,9.13,0.07,0.06,155.56,0.10,314.47,40.46,2.00,5.85,2.06,0.07,0.13,0.22,0.35
92,CBD-PCL,0.00,42500.00,0.00,66.00,9.13,0.07,0.06,155.56,0.10,314.47,40.46,2.00,5.85,3.00,0.07,0.13,0.22,0.43
92,CBD-PCL,0.00,42500.00,0.00,66.00,9.13,0.07,0.06,155.56,0.10,314.47,40.46,2.00,5.85,5.05,0.07,0.13,0.22,0.61
92,CBD-PCL,0.00,42500.00,0.00,66.00,9.13,0.07,0.06,155.56,0.10,314.47,40.46,2.00,5.85,5.99,0.07,0.13,0.22,0.71
92,CBD-PCL,0.00,42500.00,0.00,66.00,9.13,0.07,0.06,155.56,0.10,314.47,40.46,2.00,5.85,7.01,0.07,0.13,0.22,0.78
92,CBD-PCL,0.00,42500.00,0.00,66.00,9.13,0.07,0.06,155.56,0.10,314.47,40.46,2.00,5.85,10.00,0.07,0.13,0.22,0.91
92,CBD-PCL,0.00,42500.00,0.00,66.00,9.13,0.07,0.06,155.56,0.10,314.47,40.46,2.00,5.85,13.07,0.07,0.13,0.22,0.98
93,CBD-PCL,0.00,42500.00,0.00,66.00,9.13,0.10,0.09,109.27,0.10,314.47,40.46,2.00,5.85,0.00,0.08,0.12,0.20,0.00
93,CBD-PCL,0.00,42500.00,0.00,66.00,9.13,0.10,0.09,109.27,0.10,314.47,40.46,2.00,5.85,0.10,0.08,0.12,0.20,0.07
93,CBD-PCL,0.00,42500.00,0.00,66.00,9.13,0.10,0.09,109.27,0.10,314.47,40.46,2.00,5.85,1.03,0.08,0.12,0.20,0.23
93,CBD-PCL,0.00,42500.00,0.00,66.00,9.13,0.10,0.09,109.27,0.10,314.47,40.46,2.00,5.85,2.90,0.08,0.12,0.20,0.43
93,CBD-PCL,0.00,42500.00,0.00,66.00,9.13,0.10,0.09,109.27,0.10,314.47,40.46,2.00,5.85,5.01,0.08,0.12,0.20,0.62
93,CBD-PCL,0.00,42500.00,0.00,66.00,9.13,0.10,0.09,109.27,0.10,314.47,40.46,2.00,5.85,7.11,0.08,0.12,0.20,0.82
93,CBD-PCL,0.00,42500.00,0.00,66.00,9.13,0.10,0.09,109.27,0.10,314.47,40.46,2.00,5.85,10.04,0.08,0.12,0.20,0.92
93,CBD-PCL,0.00,42500.00,0.00,66.00,9.13,0.10,0.09,109.27,0.10,314.47,40.46,2.00,5.85,13.07,0.08,0.12,0.20,0.98
93,CBD-PCL,0.00,42500.00,0.00,66.00,9.13,0.10,0.09,109.27,0.10,314.47,40.46,2.00,5.85,16.05,0.08,0.12,0.20,0.99
94,CBD-PCL,0.00,42500.00,0.00,66.00,9.13,0.20,0.17,117.42,0.10,314.47,40.46,2.00,5.85,0.00,0.08,0.13,0.23,0.00
94,CBD-PCL,0.00,42500.00,0.00,66.00,9.13,0.20,0.17,117.42,0.10,314.47,40.46,2.00,5.85,0.10,0.08,0.13,0.23,0.07
94,CBD-PCL,0.00,42500.00,0.00,66.00,9.13,0.20,0.17,117.42,0.10,314.47,40.46,2.00,5.85,1.03,0.08,0.13,0.23,0.23
94,CBD-PCL,0.00,42500.00,0.00,66.00,9.13,0.20,0.17,117.42,0.10,314.47,40.46,2.00,5.85,2.06,0.08,0.13,0.23,0.40
94,CBD-PCL,0.00,42500.00,0.00,66.00,9.13,0.20,0.17,117.42,0.10,314.47,40.46,2.00,5.85,3.09,0.08,0.13,0.23,0.52
94,CBD-PCL,0.00,42500.00,0.00,66.00,9.13,0.20,0.17,117.42,0.10,314.47,40.46,2.00,5.85,5.06,0.08,0.13,0.23,0.69
94,CBD-PCL,0.00,42500.00,0.00,66.00,9.13,0.20,0.17,117.42,0.10,314.47,40.46,2.00,5.85,7.01,0.08,0.13,0.23,0.78
94,CBD-PCL,0.00,42500.00,0.00,66.00,9.13,0.20,0.17,117.42,0.10,314.47,40.46,2.00,5.85,9.99,0.08,0.13,0.23,0.89
94,CBD-PCL,0.00,42500.00,0.00,66.00,9.13,0.20,0.17,117.42,0.10,314.47,40.46,2.00,5.85,12.97,0.08,0.13,0.23,0.92
94,CBD-PCL,0.00,42500.00,0.00,66.00,9.13,0.20,0.17,117.42,0.10,314.47,40.46,2.00,5.85,16.04,0.08,0.13,0.23,0.95
94,CBD-PCL,0.00,42500.00,0.00,66.00,9.13,0.20,0.17,117.42,0.10,314.47,40.46,2.00,5.85,19.95,0.08,0.13,0.23,0.99
95,CBD-PCL,0.00,42500.00,0.00,66.00,9.13,0.33,0.26,36.72,0.10,314.47,40.46,2.00,5.85,0.00,0.08,0.13,0.24,0.00
95,CBD-PCL,0.00,42500.00,0.00,66.00,9.13,0.33,0.26,36.72,0.10,314.47,40.46,2.00,5.85,0.10,0.08,0.13,0.24,0.06
95,CBD-PCL,0.00,42500.00,0.00,66.00,9.13,0.33,0.26,36.72,0.10,314.47,40.46,2.00,5.85,1.13,0.08,0.13,0.24,0.25
95,CBD-PCL,0.00,42500.00,0.00,66.00,9.13,0.33,0.26,36.72,0.10,314.47,40.46,2.00,5.85,2.07,0.08,0.13,0.24,0.45
95,CBD-PCL,0.00,42500.00,0.00,66.00,9.13,0.33,0.26,36.72,0.10,314.47,40.46,2.00,5.85,3.05,0.08,0.13,0.24,0.59
95,CBD-PCL,0.00,42500.00,0.00,66.00,9.13,0.33,0.26,36.72,0.10,314.47,40.46,2.00,5.85,4.12,0.08,0.13,0.24,0.68
95,CBD-PCL,0.00,42500.00,0.00,66.00,9.13,0.33,0.26,36.72,0.10,314.47,40.46,2.00,5.85,5.99,0.08,0.13,0.24,0.77
95,CBD-PCL,0.00,42500.00,0.00,66.00,9.13,0.33,0.26,36.72,0.10,314.47,40.46,2.00,5.85,8.04,0.08,0.13,0.24,0.84
95,CBD-PCL,0.00,42500.00,0.00,66.00,9.13,0.33,0.26,36.72,0.10,314.47,40.46,2.00,5.85,10.04,0.08,0.13,0.24,0.89
95,CBD-PCL,0.00,42500.00,0.00,66.00,9.13,0.33,0.26,36.72,0.10,314.47,40.46,2.00,5.85,12.04,0.08,0.13,0.24,0.94
95,CBD-PCL,0.00,42500.00,0.00,66.00,9.13,0.33,0.26,36.72,0.10,314.47,40.46,2.00,5.85,15.02,0.08,0.13,0.24,0.96
95,CBD-PCL,0.00,42500.00,0.00,66.00,9.13,0.33,0.26,36.72,0.10,314.47,40.46,2.00,5.85,18.14,0.08,0.13,0.24,0.98
36,CBD-PLGA,1.00,12000.00,0.00,66.50,9.13,0.10,0.08,248.24,0.50,314.47,40.46,2.00,5.85,0.00,0.04,0.08,0.15,0.00
36,CBD-PLGA,1.00,12000.00,0.00,66.50,9.13,0.10,0.08,248.24,0.50,314.47,40.46,2.00,5.85,0.46,0.04,0.08,0.15,0.04
36,CBD-PLGA,1.00,12000.00,0.00,66.50,9.13,0.10,0.08,248.24,0.50,314.47,40.46,2.00,5.85,0.55,0.04,0.08,0.15,0.11
36,CBD-PLGA,1.00,12000.00,0.00,66.50,9.13,0.10,0.08,248.24,0.50,314.47,40.46,2.00,5.85,1.28,0.04,0.08,0.15,0.19
36,CBD-PLGA,1.00,12000.00,0.00,66.50,9.13,0.10,0.08,248.24,0.50,314.47,40.46,2.00,5.85,2.37,0.04,0.08,0.15,0.29
36,CBD-PLGA,1.00,12000.00,0.00,66.50,9.13,0.10,0.08,248.24,0.50,314.47,40.46,2.00,5.85,4.38,0.04,0.08,0.15,0.32
36,CBD-PLGA,1.00,12000.00,0.00,66.50,9.13,0.10,0.08,248.24,0.50,314.47,40.46,2.00,5.85,7.12,0.04,0.08,0.15,0.35
36,CBD-PLGA,1.00,12000.00,0.00,66.50,9.13,0.10,0.08,248.24,0.50,314.47,40.46,2.00,5.85,10.31,0.04,0.08,0.15,0.40
36,CBD-PLGA,1.00,12000.00,0.00,66.50,9.13,0.10,0.08,248.24,0.50,314.47,40.46,2.00,5.85,14.06,0.04,0.08,0.15,0.42
36,CBD-PLGA,1.00,12000.00,0.00,66.50,9.13,0.10,0.08,248.24,0.50,314.47,40.46,2.00,5.85,21.18,0.04,0.08,0.15,0.62
36,CBD-PLGA,1.00,12000.00,0.00,66.50,9.13,0.10,0.08,248.24,0.50,314.47,40.46,2.00,5.85,28.02,0.04,0.08,0.15,0.73
36,CBD-PLGA,1.00,12000.00,0.00,66.50,9.13,0.10,0.08,248.24,0.50,314.47,40.46,2.00,5.85,34.96,0.04,0.08,0.15,0.82
36,CBD-PLGA,1.00,12000.00,0.00,66.50,9.13,0.10,0.08,248.24,0.50,314.47,40.46,2.00,5.85,41.81,0.04,0.08,0.15,0.93
37,CBD-PLGA,1.00,51000.00,0.00,66.50,9.13,0.10,0.05,248.76,0.50,314.47,40.46,2.00,5.85,0.00,0.04,0.07,0.11,0.00
37,CBD-PLGA,1.00,51000.00,0.00,66.50,9.13,0.10,0.05,248.76,0.50,314.47,40.46,2.00,5.85,0.64,0.04,0.07,0.11,0.09
37,CBD-PLGA,1.00,51000.00,0.00,66.50,9.13,0.10,0.05,248.76,0.50,314.47,40.46,2.00,5.85,1.37,0.04,0.07,0.11,0.15
37,CBD-PLGA,1.00,51000.00,0.00,66.50,9.13,0.10,0.05,248.76,0.50,314.47,40.46,2.00,5.85,2.65,0.04,0.07,0.11,0.20
37,CBD-PLGA,1.00,51000.00,0.00,66.50,9.13,0.10,0.05,248.76,0.50,314.47,40.46,2.00,5.85,4.66,0.04,0.07,0.11,0.25
37,CBD-PLGA,1.00,51000.00,0.00,66.50,9.13,0.10,0.05,248.76,0.50,314.47,40.46,2.00,5.85,7.21,0.04,0.07,0.11,0.34
37,CBD-PLGA,1.00,51000.00,0.00,66.50,9.13,0.10,0.05,248.76,0.50,314.47,40.46,2.00,5.85,10.50,0.04,0.07,0.11,0.37
37,CBD-PLGA,1.00,51000.00,0.00,66.50,9.13,0.10,0.05,248.76,0.50,314.47,40.46,2.00,5.85,14.06,0.04,0.07,0.11,0.40
37,CBD-PLGA,1.00,51000.00,0.00,66.50,9.13,0.10,0.05,248.76,0.50,314.47,40.46,2.00,5.85,20.99,0.04,0.07,0.11,0.54
37,CBD-PLGA,1.00,51000.00,0.00,66.50,9.13,0.10,0.05,248.76,0.50,314.47,40.46,2.00,5.85,28.02,0.04,0.07,0.11,0.63
37,CBD-PLGA,1.00,51000.00,0.00,66.50,9.13,0.10,0.05,248.76,0.50,314.47,40.46,2.00,5.85,35.23,0.04,0.07,0.11,0.76
37,CBD-PLGA,1.00,51000.00,0.00,66.50,9.13,0.10,0.05,248.76,0.50,314.47,40.46,2.00,5.85,41.99,0.04,0.07,0.11,0.79
21,CCM-PVL-co-PAVL,0.00,15000.00,0.18,183.00,9.06,1.00,0.10,2.48,0.50,368.39,93.06,6.00,3.37,0.00,0.04,0.08,0.15,0.00
21,CCM-PVL-co-PAVL,0.00,15000.00,0.18,183.00,9.06,1.00,0.10,2.48,0.50,368.39,93.06,6.00,3.37,0.23,0.04,0.08,0.15,0.02
21,CCM-PVL-co-PAVL,0.00,15000.00,0.18,183.00,9.06,1.00,0.10,2.48,0.50,368.39,93.06,6.00,3.37,0.35,0.04,0.08,0.15,0.07
21,CCM-PVL-co-PAVL,0.00,15000.00,0.18,183.00,9.06,1.00,0.10,2.48,0.50,368.39,93.06,6.00,3.37,1.12,0.04,0.08,0.15,0.17
21,CCM-PVL-co-PAVL,0.00,15000.00,0.18,183.00,9.06,1.00,0.10,2.48,0.50,368.39,93.06,6.00,3.37,3.12,0.04,0.08,0.15,0.43
21,CCM-PVL-co-PAVL,0.00,15000.00,0.18,183.00,9.06,1.00,0.10,2.48,0.50,368.39,93.06,6.00,3.37,4.17,0.04,0.08,0.15,0.48
21,CCM-PVL-co-PAVL,0.00,15000.00,0.18,183.00,9.06,1.00,0.10,2.48,0.50,368.39,93.06,6.00,3.37,6.04,0.04,0.08,0.15,0.53
21,CCM-PVL-co-PAVL,0.00,15000.00,0.18,183.00,9.06,1.00,0.10,2.48,0.50,368.39,93.06,6.00,3.37,8.20,0.04,0.08,0.15,0.61
21,CCM-PVL-co-PAVL,0.00,15000.00,0.18,183.00,9.06,1.00,0.10,2.48,0.50,368.39,93.06,6.00,3.37,11.24,0.04,0.08,0.15,0.76
21,CCM-PVL-co-PAVL,0.00,15000.00,0.18,183.00,9.06,1.00,0.10,2.48,0.50,368.39,93.06,6.00,3.37,15.16,0.04,0.08,0.15,0.81
21,CCM-PVL-co-PAVL,0.00,15000.00,0.18,183.00,9.06,1.00,0.10,2.48,0.50,368.39,93.06,6.00,3.37,18.13,0.04,0.08,0.15,0.83
21,CCM-PVL-co-PAVL,0.00,15000.00,0.18,183.00,9.06,1.00,0.10,2.48,0.50,368.39,93.06,6.00,3.37,21.98,0.04,0.08,0.15,0.86
21,CCM-PVL-co-PAVL,0.00,15000.00,0.18,183.00,9.06,1.00,0.10,2.48,0.50,368.39,93.06,6.00,3.37,26.07,0.04,0.08,0.15,0.89
21,CCM-PVL-co-PAVL,0.00,15000.00,0.18,183.00,9.06,1.00,0.10,2.48,0.50,368.39,93.06,6.00,3.37,32.08,0.04,0.08,0.15,0.91
21,CCM-PVL-co-PAVL,0.00,15000.00,0.18,183.00,9.06,1.00,0.10,2.48,0.50,368.39,93.06,6.00,3.37,35.11,0.04,0.08,0.15,0.92
1,DEX-PEA,0.00,49000.00,0.00,262.00,12.42,0.20,0.15,422.54,0.00,392.47,94.83,6.00,1.90,0.00,0.04,0.05,0.09,0.00
1,DEX-PEA,0.00,49000.00,0.00,262.00,12.42,0.20,0.15,422.54,0.00,392.47,94.83,6.00,1.90,0.17,0.04,0.05,0.09,0.03
1,DEX-PEA,0.00,49000.00,0.00,262.00,12.42,0.20,0.15,422.54,0.00,392.47,94.83,6.00,1.90,1.03,0.04,0.05,0.09,0.12
1,DEX-PEA,0.00,49000.00,0.00,262.00,12.42,0.20,0.15,422.54,0.00,392.47,94.83,6.00,1.90,3.26,0.04,0.05,0.09,0.20
1,DEX-PEA,0.00,49000.00,0.00,262.00,12.42,0.20,0.15,422.54,0.00,392.47,94.83,6.00,1.90,7.04,0.04,0.05,0.09,0.28
1,DEX-PEA,0.00,49000.00,0.00,262.00,12.42,0.20,0.15,422.54,0.00,392.47,94.83,6.00,1.90,9.97,0.04,0.05,0.09,0.32
1,DEX-PEA,0.00,49000.00,0.00,262.00,12.42,0.20,0.15,422.54,0.00,392.47,94.83,6.00,1.90,14.09,0.04,0.05,0.09,0.37
1,DEX-PEA,0.00,49000.00,0.00,262.00,12.42,0.20,0.15,422.54,0.00,392.47,94.83,6.00,1.90,17.18,0.04,0.05,0.09,0.40
1,DEX-PEA,0.00,49000.00,0.00,262.00,12.42,0.20,0.15,422.54,0.00,392.47,94.83,6.00,1.90,20.79,0.04,0.05,0.09,0.43
1,DEX-PEA,0.00,49000.00,0.00,262.00,12.42,0.20,0.15,422.54,0.00,392.47,94.83,6.00,1.90,23.88,0.04,0.05,0.09,0.44
1,DEX-PEA,0.00,49000.00,0.00,262.00,12.42,0.20,0.15,422.54,0.00,392.47,94.83,6.00,1.90,28.01,0.04,0.05,0.09,0.45
1,DEX-PEA,0.00,49000.00,0.00,262.00,12.42,0.20,0.15,422.54,0.00,392.47,94.83,6.00,1.90,31.10,0.04,0.05,0.09,0.47
1,DEX-PEA,0.00,49000.00,0.00,262.00,12.42,0.20,0.15,422.54,0.00,392.47,94.83,6.00,1.90,35.05,0.04,0.05,0.09,0.48
1,DEX-PEA,0.00,49000.00,0.00,262.00,12.42,0.20,0.15,422.54,0.00,392.47,94.83,6.00,1.90,37.97,0.04,0.05,0.09,0.49
1,DEX-PEA,0.00,49000.00,0.00,262.00,12.42,0.20,0.15,422.54,0.00,392.47,94.83,6.00,1.90,41.92,0.04,0.05,0.09,0.50
1,DEX-PEA,0.00,49000.00,0.00,262.00,12.42,0.20,0.15,422.54,0.00,392.47,94.83,6.00,1.90,44.85,0.04,0.05,0.09,0.51
1,DEX-PEA,0.00,49000.00,0.00,262.00,12.42,0.20,0.15,422.54,0.00,392.47,94.83,6.00,1.90,49.14,0.04,0.05,0.09,0.51
1,DEX-PEA,0.00,49000.00,0.00,262.00,12.42,0.20,0.15,422.54,0.00,392.47,94.83,6.00,1.90,51.89,0.04,0.05,0.09,0.52
1,DEX-PEA,0.00,49000.00,0.00,262.00,12.42,0.20,0.15,422.54,0.00,392.47,94.83,6.00,1.90,54.98,0.04,0.05,0.09,0.52
1,DEX-PEA,0.00,49000.00,0.00,262.00,12.42,0.20,0.15,422.54,0.00,392.47,94.83,6.00,1.90,59.11,0.04,0.05,0.09,0.53
1,DEX-PEA,0.00,49000.00,0.00,262.00,12.42,0.20,0.15,422.54,0.00,392.47,94.83,6.00,1.90,62.89,0.04,0.05,0.09,0.53
1,DEX-PEA,0.00,49000.00,0.00,262.00,12.42,0.20,0.15,422.54,0.00,392.47,94.83,6.00,1.90,66.15,0.04,0.05,0.09,0.53
1,DEX-PEA,0.00,49000.00,0.00,262.00,12.42,0.20,0.15,422.54,0.00,392.47,94.83,6.00,1.90,69.93,0.04,0.05,0.09,0.54
1,DEX-PEA,0.00,49000.00,0.00,262.00,12.42,0.20,0.15,422.54,0.00,392.47,94.83,6.00,1.90,74.05,0.04,0.05,0.09,0.54
1,DEX-PEA,0.00,49000.00,0.00,262.00,12.42,0.20,0.15,422.54,0.00,392.47,94.83,6.00,1.90,77.32,0.04,0.05,0.09,0.54
1,DEX-PEA,0.00,49000.00,0.00,262.00,12.42,0.20,0.15,422.54,0.00,392.47,94.83,6.00,1.90,80.07,0.04,0.05,0.09,0.54
1,DEX-PEA,0.00,49000.00,0.00,262.00,12.42,0.20,0.15,422.54,0.00,392.47,94.83,6.00,1.90,84.02,0.04,0.05,0.09,0.54
1,DEX-PEA,0.00,49000.00,0.00,262.00,12.42,0.20,0.15,422.54,0.00,392.47,94.83,6.00,1.90,87.11,0.04,0.05,0.09,0.55
1,DEX-PEA,0.00,49000.00,0.00,262.00,12.42,0.20,0.15,422.54,0.00,392.47,94.83,6.00,1.90,90.03,0.04,0.05,0.09,0.55
11,DEX-PLGA,1.00,13000.00,0.00,262.00,12.42,0.10,0.08,300.00,0.00,392.47,94.83,6.00,1.90,0.00,0.12,0.15,0.22,0.00
11,DEX-PLGA,1.00,13000.00,0.00,262.00,12.42,0.10,0.08,300.00,0.00,392.47,94.83,6.00,1.90,0.10,0.12,0.15,0.22,0.06
11,DEX-PLGA,1.00,13000.00,0.00,262.00,12.42,0.10,0.08,300.00,0.00,392.47,94.83,6.00,1.90,0.28,0.12,0.15,0.22,0.24
11,DEX-PLGA,1.00,13000.00,0.00,262.00,12.42,0.10,0.08,300.00,0.00,392.47,94.83,6.00,1.90,2.64,0.12,0.15,0.22,0.33
11,DEX-PLGA,1.00,13000.00,0.00,262.00,12.42,0.10,0.08,300.00,0.00,392.47,94.83,6.00,1.90,4.59,0.12,0.15,0.22,0.34
11,DEX-PLGA,1.00,13000.00,0.00,262.00,12.42,0.10,0.08,300.00,0.00,392.47,94.83,6.00,1.90,8.99,0.12,0.15,0.22,0.46
11,DEX-PLGA,1.00,13000.00,0.00,262.00,12.42,0.10,0.08,300.00,0.00,392.47,94.83,6.00,1.90,13.19,0.12,0.15,0.22,0.63
11,DEX-PLGA,1.00,13000.00,0.00,262.00,12.42,0.10,0.08,300.00,0.00,392.47,94.83,6.00,1.90,19.86,0.12,0.15,0.22,0.71
11,DEX-PLGA,1.00,13000.00,0.00,262.00,12.42,0.10,0.08,300.00,0.00,392.47,94.83,6.00,1.90,23.95,0.12,0.15,0.22,0.84
11,DEX-PLGA,1.00,13000.00,0.00,262.00,12.42,0.10,0.08,300.00,0.00,392.47,94.83,6.00,1.90,26.01,0.12,0.15,0.22,0.84
11,DEX-PLGA,1.00,13000.00,0.00,262.00,12.42,0.10,0.08,300.00,0.00,392.47,94.83,6.00,1.90,31.04,0.12,0.15,0.22,0.84
12,DEX-PLGA,1.00,28000.00,0.00,262.00,12.42,0.10,0.08,300.00,0.00,392.47,94.83,6.00,1.90,0.00,0.07,0.12,0.18,0.00
12,DEX-PLGA,1.00,28000.00,0.00,262.00,12.42,0.10,0.08,300.00,0.00,392.47,94.83,6.00,1.90,0.20,0.07,0.12,0.18,0.07
12,DEX-PLGA,1.00,28000.00,0.00,262.00,12.42,0.10,0.08,300.00,0.00,392.47,94.83,6.00,1.90,0.40,0.07,0.12,0.18,0.13
12,DEX-PLGA,1.00,28000.00,0.00,262.00,12.42,0.10,0.08,300.00,0.00,392.47,94.83,6.00,1.90,1.11,0.07,0.12,0.18,0.17
12,DEX-PLGA,1.00,28000.00,0.00,262.00,12.42,0.10,0.08,300.00,0.00,392.47,94.83,6.00,1.90,2.24,0.07,0.12,0.18,0.18
12,DEX-PLGA,1.00,28000.00,0.00,262.00,12.42,0.10,0.08,300.00,0.00,392.47,94.83,6.00,1.90,4.50,0.07,0.12,0.18,0.21
12,DEX-PLGA,1.00,28000.00,0.00,262.00,12.42,0.10,0.08,300.00,0.00,392.47,94.83,6.00,1.90,7.07,0.07,0.12,0.18,0.21
12,DEX-PLGA,1.00,28000.00,0.00,262.00,12.42,0.10,0.08,300.00,0.00,392.47,94.83,6.00,1.90,9.22,0.07,0.12,0.18,0.23
12,DEX-PLGA,1.00,28000.00,0.00,262.00,12.42,0.10,0.08,300.00,0.00,392.47,94.83,6.00,1.90,13.12,0.07,0.12,0.18,0.29
12,DEX-PLGA,1.00,28000.00,0.00,262.00,12.42,0.10,0.08,300.00,0.00,392.47,94.83,6.00,1.90,20.10,0.07,0.12,0.18,0.39
12,DEX-PLGA,1.00,28000.00,0.00,262.00,12.42,0.10,0.08,300.00,0.00,392.47,94.83,6.00,1.90,23.98,0.07,0.12,0.18,0.56
12,DEX-PLGA,1.00,28000.00,0.00,262.00,12.42,0.10,0.08,300.00,0.00,392.47,94.83,6.00,1.90,28.19,0.07,0.12,0.18,0.61
12,DEX-PLGA,1.00,28000.00,0.00,262.00,12.42,0.10,0.08,300.00,0.00,392.47,94.83,6.00,1.90,31.77,0.07,0.12,0.18,0.75
12,DEX-PLGA,1.00,28000.00,0.00,262.00,12.42,0.10,0.08,300.00,0.00,392.47,94.83,6.00,1.90,34.74,0.07,0.12,0.18,0.83
12,DEX-PLGA,1.00,28000.00,0.00,262.00,12.42,0.10,0.08,300.00,0.00,392.47,94.83,6.00,1.90,40.08,0.07,0.12,0.18,0.84
12,DEX-PLGA,1.00,28000.00,0.00,262.00,12.42,0.10,0.08,300.00,0.00,392.47,94.83,6.00,1.90,53.03,0.07,0.12,0.18,0.85
109,DEX-PLGA,1.00,46000.00,0.00,262.00,12.42,0.04,0.02,98.36,0.00,392.47,94.83,6.00,1.90,0.00,0.00,0.01,0.01,0.00
109,DEX-PLGA,1.00,46000.00,0.00,262.00,12.42,0.04,0.02,98.36,0.00,392.47,94.83,6.00,1.90,0.61,0.00,0.01,0.01,0.01
109,DEX-PLGA,1.00,46000.00,0.00,262.00,12.42,0.04,0.02,98.36,0.00,392.47,94.83,6.00,1.90,1.65,0.00,0.01,0.01,0.01
109,DEX-PLGA,1.00,46000.00,0.00,262.00,12.42,0.04,0.02,98.36,0.00,392.47,94.83,6.00,1.90,2.61,0.00,0.01,0.01,0.03
109,DEX-PLGA,1.00,46000.00,0.00,262.00,12.42,0.04,0.02,98.36,0.00,392.47,94.83,6.00,1.90,4.09,0.00,0.01,0.01,0.04
109,DEX-PLGA,1.00,46000.00,0.00,262.00,12.42,0.04,0.02,98.36,0.00,392.47,94.83,6.00,1.90,8.96,0.00,0.01,0.01,0.12
109,DEX-PLGA,1.00,46000.00,0.00,262.00,12.42,0.04,0.02,98.36,0.00,392.47,94.83,6.00,1.90,9.31,0.00,0.01,0.01,0.15
109,DEX-PLGA,1.00,46000.00,0.00,262.00,12.42,0.04,0.02,98.36,0.00,392.47,94.83,6.00,1.90,10.02,0.00,0.01,0.01,0.20
109,DEX-PLGA,1.00,46000.00,0.00,262.00,12.42,0.04,0.02,98.36,0.00,392.47,94.83,6.00,1.90,10.37,0.00,0.01,0.01,0.24
109,DEX-PLGA,1.00,46000.00,0.00,262.00,12.42,0.04,0.02,98.36,0.00,392.47,94.83,6.00,1.90,11.17,0.00,0.01,0.01,0.35
109,DEX-PLGA,1.00,46000.00,0.00,262.00,12.42,0.04,0.02,98.36,0.00,392.47,94.83,6.00,1.90,11.27,0.00,0.01,0.01,0.40
109,DEX-PLGA,1.00,46000.00,0.00,262.00,12.42,0.04,0.02,98.36,0.00,392.47,94.83,6.00,1.90,15.16,0.00,0.01,0.01,0.85
109,DEX-PLGA,1.00,46000.00,0.00,262.00,12.42,0.04,0.02,98.36,0.00,392.47,94.83,6.00,1.90,15.52,0.00,0.01,0.01,0.88
